Repository: csm-adapt/quality-made

===========

QualityMade
===========

Welcome to the Quality Made GitHub repo! This is meant to provide a place for
the participants in the Navy Quality Made team to share their code.

Description
===========

First, a quick tour of the structure of this repository, in what is (perhaps
a vain) hope to maintain some order and make sure others can find and reuse
your work.

Best Practices
--------------

**Please document your work using the native mechanism for your programming
language of choice.** For example, Python docstrings on all functions, classes,
and modules; or Matlab help text (comment lines) after function, class
definitions, class properties, etc.

File: src/python/scripts/data/citrination-export-20200414.csv (part 2 of 5)
Stage Data: Wobbler Amplitude (mm),Uncertainty in Property Weld Ignition Stage Data: Wobbler Frequency (Hz),Uncertainty in Property Weld Main Stage Data: Heat Wirefeed Speed (mm/s),Uncertainty in Property Weld Main Stage Data: Laser Power (W),Uncertainty in Property Weld Main Stage Data: Travel Speed (mm/s),Uncertainty in Property Weld Main Stage Data: Weave Length (mm),Uncertainty in Property Weld Main Stage Data: Weave Width (mm),Uncertainty in Property Weld Main Stage Data: Weld Power Source/Hotwire Mode,Uncertainty in Property Weld Main Stage Data: Wire Power (kW),Uncertainty in Property Weld Main Stage Data: Wobbler Amplitude (mm),Uncertainty in Property Weld Main Stage Data: Wobbler Frequency (Hz),Uncertainty in Property mean Alpha lath thickness (microns),"Uncertainty in Property mean Bead quality (1-intermittent, 2-variable, 3-rippled, 4-smooth)",Uncertainty in Property mean Bead width (mm),Uncertainty in Property mean Beta grain length // build (microns),Uncertainty in Property mean Beta grain length perp. build (microns),Uncertainty in Property mean Fusion zone area (mm^2),Uncertainty in Property mean Fusion zone depth (mm),Uncertainty in Property mean Fusion zone depth at 50% fusion zone width (mm),Uncertainty in Property mean Fusion zone depth at 75% fusion zone width (mm),Uncertainty in Property mean Fusion zone width (mm),"Uncertainty in Property mean Microstructure type (1-basketweave, 2-colony, 4-GB alpha)",Uncertainty in Property mean Stacked Bead Height (mm)
N00014-001-045,N00014-001-045:100.0%,1.345,4.0,5.22,196.0,1310.0,7.924993,0.027,0.178,0.1265,4.557,1.0,1.108,0.0,0.0,0.25,8.0,0.0,3.0,5.0,1.33,13.0,33.0,3000.0,1.331,18.275,15.0,33.0,114.33,60.0,0.6,10.0,6000.0,485.0,0.3,0.0,500.0,0.25,10.0,6000.0,0.3,0.0,500.0,6000.0,0.4,0.2,485.0,0.3,0.0,500.0,60.0,3000.0,15.0,4.0,0.05,485.0,0.6,0.0,500.0,1.35,4.0,5.22,196.0,1280.0,7.924993,0.027,0.178,0.1265,4.557,1.0,11.0,0.1,0.0,0.0,39.0,530.0,0.0,0.0,0.0,0.0,0.0,0.0,0.078,0.0,0.0,0.0,0.0,0.0,0.0,0.0,0.0,17.0,0.0,0.0,0.0,0.0,0.0,0.0,0.0,0.0,0.0,0.0,0.0,0.0,0.0,0.0,0.0,0.0,0.0,0.0,0.0,0.0,0.0,0.0,0.0,0.0,0.0,0.0,0.0,0.0,0.0,0.0,0.0,0.0,0.0,0.0,0.0,0.0,0.0,0.094,0.0,0.0,32.0,590.0,0.0,0.0,0.0,0.0,0.0,1.1E-15,22.0
N00014-001-046,N00014-001-046:100.0%,1.347,1.0,5.27,195.0,1330.0,10.5,0.85,0.32,0.25,4.71,1.0,1.0069,0.0,0.0,0.25,8.0,0.0,3.0,5.0,1.33,13.0,33.0,3000.0,1.335,43.959,15.0,33.0,114.33,65.0,0.6,10.0,6000.0,485.0,0.3,0.0,500.0,0.25,10.0,6000.0,0.3,0.0,500.0,6000.0,0.4,0.2,485.0,0.3,0.0,500.0,65.0,3000.0,15.0,4.0,0.05,485.0,0.6,0.0,500.0,1.345,1.0,5.28,200.0,1310.0,9.4,0.76,0.31,0.24,4.72,1.0,11.0,0.074,0.0,0.3,42.0,490.0,3.8,0.53,0.21,0.19,0.27,0.0,0.009,0.0,0.0,0.0,0.0,0.0,0.0,0.0,0.0,17.0,0.0,0.0,0.0,0.0,0.0,0.0,0.0,0.0,0.0,0.0,0.0,0.0,0.0,0.0,0.0,0.0,0.0,0.0,0.0,0.0,0.0,0.0,0.0,0.0,0.0,0.0,0.0,0.0,0.0,0.0,0.0,0.0,0.0,0.0,0.0,0.0,0.0,0.078,0.0,0.29,34.0,530.0,2.4,0.48,0.23,0.15,0.25,1.1E-15,22.0
N00014-001-047,N00014-001-047:100.0%,1.44,2.0,9.29,533.0,1280.0,53.0,3.0,1.74,1.29,11.0,1.0,1.108,0.0,0.0,0.25,8.0,0.0,3.0,5.0,4.79,29.5,31.0,6000.0,4.785,362.963,3.5,34.0,102.01,60.0,0.6,10.0,6000.0,485.0,0.3,0.0,500.0,0.25,10.0,6000.0,0.3,0.0,500.0,6000.0,0.4,0.2,485.0,0.3,0.0,500.0,60.0,6000.0,3.5,4.0,0.05,485.0,0.6,0.0,500.0,1.43,2.0,9.29,543.0,1200.0,47.6,3.0,1.8,1.24,11.1,1.0,30.7,0.11,0.0,0.0,45.0,140.0,28.0,1.7,0.28,0.16,1.1,0.0,0.078,0.0,0.0,0.0,0.0,0.0,0.0,0.0,0.0,8.2,0.0,0.0,0.0,0.0,0.0,0.0,0.0,0.0,0.0,0.0,0.0,0.0,0.0,0.0,0.0,0.0,0.0,0.0,0.0,0.0,0.0,0.0,0.0,0.0,0.0,0.0,0.0,0.0,0.0,0.0,0.0,0.0,0.0,0.0,0.0,0.0,0.0,0.14,0.0,0.0,51.0,120.0,6.2,1.7,0.36,0.22,1.1,1.1E-15,8.8
N00014-001-048,N00014-001-048:100.0%,1.412,3.0,13.71,446.0,1350.0,33.6,1.54,1.85,1.41,12.0,1.0,1.0,0.0,0.0,0.25,8.0,0.0,3.0,5.0,29.12,27.0,33.0,6000.0,29.119,33.423,3.5,34.0,102.01,45.0,0.6,10.0,6000.0,485.0,0.3,0.0,500.0,0.25,10.0,6000.0,0.3,0.0,500.0,6000.0,0.4,0.2,485.0,0.3,0.0,500.0,45.0,6000.0,3.5,4.0,0.05,485.0,0.6,0.0,500.0,1.39,3.0,13.71,441.0,1290.0,33.0,1.54,1.92,1.42,12.0,1.0,29.0,0.088,0.0,0.0,54.0,350.0,4.9,0.11,0.27,0.15,1.4,0.0,0.058,0.0,0.0,0.0,0.0,0.0,0.0,0.0,0.0,8.7,0.0,0.0,0.0,0.0,0.0,0.0,0.0,0.0,0.0,0.0,0.0,0.0,0.0,0.0,0.0,0.0,0.0,0.0,0.0,0.0,0.0,0.0,0.0,0.0,0.0,0.0,0.0,0.0,0.0,0.0,0.0,0.0,0.0,0.0,0.0,0.0,0.0,0.11,0.0,0.0,46.0,380.0,4.1,0.1,0.24,0.17,1.4,1.1E-15,14.0
N00014-001-049,N00014-001-049:100.0%,1.38,3.0,13.11,458.0,1290.0,35.8,1.69,1.84,1.38,11.2,1.0,1.0,0.0,0.0,0.25,8.0,0.0,3.0,5.0,1.35,26.7,29.0,6000.0,1.349,34.134,3.5,30.0,102.01,50.0,0.6,10.0,6000.0,485.0,0.3,0.0,500.0,0.25,10.0,6000.0,0.3,0.0,500.0,6000.0,0.4,0.2,485.0,0.3,0.0,500.0,50.0,6000.0,3.5,4.0,0.05,485.0,0.6,0.0,500.0,1.36,3.0,13.11,461.0,1170.0,36.1,1.65,1.92,1.39,11.3,1.0,28.0,0.11,0.0,0.0,64.0,190.0,3.1,0.17,0.27,0.14,1.0,0.0,0.058,0.0,0.0,0.0,0.0,0.0,0.0,0.0,0.0,7.5,0.0,0.0,0.0,0.0,0.0,0.0,0.0,0.0,0.0,0.0,0.0,0.0,0.0,0.0,0.0,0.0,0.0,0.0,0.0,0.0,0.0,0.0,0.0,0.0,0.0,0.0,0.0,0.0,0.0,0.0,0.0,0.0,0.0,0.0,0.0,0.0,0.0,0.1,0.0,0.0,60.0,160.0,2.2,0.11,0.24,0.17,1.2,1.1E-15,12.0
N00014-001-050,N00014-001-050:100.0%,1.38,2.0,12.59,531.0,1230.0,45.8,1.95,1.72,1.26,10.5,1.0,1.0,0.0,0.0,0.25,8.0,0.0,3.0,5.0,1.35,28.9,27.0,6000.0,1.347,33.805,3.5,27.0,102.01,55.0,0.6,10.0,6000.0,485.0,0.3,0.0,500.0,0.25,10.0,6000.0,0.3,0.0,500.0,6000.0,0.4,0.2,485.0,0.3,0.0,500.0,55.0,6000.0,3.5,4.0,0.05,485.0,0.6,0.0,500.0,1.37,2.0,12.59,538.0,1130.0,46.1,1.83,1.79,1.25,10.7,1.0,29.8,0.18,0.0,0.0,58.0,110.0,6.6,0.36,0.26,0.17,1.0,0.0,0.058,0.0,0.0,0.0,0.0,0.0,0.0,0.0,0.0,7.3,0.0,0.0,0.0,0.0,0.0,0.0,0.0,0.0,0.0,0.0,0.0,0.0,0.0,0.0,0.0,0.0,0.0,0.0,0.0,0.0,0.0,0.0,0.0,0.0,0.0,0.0,0.0,0.0,0.0,0.0,0.0,0.0,0.0,0.0,0.0,0.0,0.0,0.17,0.0,0.0,60.0,120.0,6.3,0.26,0.28,0.17,1.2,1.1E-15,9.4
N00014-001-051,N00014-001-051:100.0%,1.44,2.0,12.38,533.0,1280.0,53.0,3.0,1.74,1.29,11.0,1.0,1.108,0.0,0.0,0.15,8.0,0.0,3.0,5.0,1.35,29.5,26.0,6000.0,1.348,36.219,3.5,26.0,102.01,60.0,0.6,10.0,6000.0,485.0,0.3,0.0,500.0,0.25,10.0,6000.0,0.3,0.0,500.0,6000.0,0.4,0.2,485.0,0.3,0.0,500.0,60.0,6000.0,3.5,4.0,0.05,485.0,0.6,0.0,500.0,1.43,2.0,12.38,543.0,1200.0,47.6,3.0,1.8,1.24,11.1,1.0,30.7,0.11,0.0,0.0,45.0,140.0,28.0,1.7,0.28,0.16,1.1,0.0,0.078,0.0,0.0,0.0,0.0,0.0,0.0,0.0,0.0,8.2,0.0,0.0,0.0,0.0,0.0,0.0,0.0,0.0,0.0,0.0,0.0,0.0,0.0,0.0,0.0,0.0,0.0,0.0,0.0,0.0,0.0,0.0,0.0,0.0,0.0,0.0,0.0,0.0,0.0,0.0,0.0,0.0,0.0,0.0,0.0,0.0,0.0,0.14,0.0,0.0,51.0,120.0,6.2,1.7,0.36,0.22,1.1,1.1E-15,8.8
N00014-001-052,N00014-001-052:100.0%,1.456,2.0,10.39,551.0,1290.0,56.529275,2.308,1.8785,1.3125,12.032,1.0,1.0056,0.0,0.0,0.15,8.0,0.0,3.0,5.0,13.42,29.5,25.0,6000.0,13.424,34.07,3.5,24.0,102.01,65.0,0.6,10.0,6000.0,485.0,0.3,0.0,500.0,0.25,10.0,6000.0,0.3,0.0,500.0,6000.0,0.4,0.2,485.0,0.3,0.0,500.0,65.0,6000.0,3.5,4.0,0.05,485.0,0.6,0.0,500.0,1.46,2.0,10.39,555.0,1210.0,56.529275,2.308,1.8785,1.3125,12.032,1.0,30.7,0.099,0.0,0.0,48.0,160.0,0.0,0.0,0.0,0.0,0.0,0.0,0.0078,0.0,0.0,0.0,0.0,0.0,0.0,0.0,0.0,8.2,0.0,0.0,0.0,0.0,0.0,0.0,0.0,0.0,0.0,0.0,0.0,0.0,0.0,0.0,0.0,0.0,0.0,0.0,0.0,0.0,0.0,0.0,0.0,0.0,0.0,0.0,0.0,0.0,0.0,0.0,0.0,0.0,0.0,0.0,0.0,0.0,0.0,0.11,0.0,0.0,51.0,140.0,0.0,0.0,0.0,0.0,0.0,1.1E-15,8.8
N00014-001-053,N00014-001-053:100.0%,1.493,3.0,10.69,554.0,1330.0,60.979817,2.793,2.292,1.6445,10.486,1.0,1.0056,0.0,0.0,0.15,8.0,0.0,3.0,5.0,1.34,29.5,24.0,6000.0,1.345,37.597,3.5,24.0,102.01,70.0,0.6,10.0,6000.0,485.0,0.3,0.0,500.0,0.25,10.0,6000.0,0.3,0.0,500.0,6000.0,0.4,0.2,485.0,0.3,0.0,500.0,70.0,6000.0,3.5,4.0,0.05,485.0,0.6,0.0,500.0,1.494,3.0,10.69,552.0,1230.0,60.979817,2.793,2.292,1.6445,10.486,1.0,30.7,0.071,0.0,0.0,44.0,180.0,0.0,0.0,0.0,0.0,0.0,0.0,0.0078,0.0,0.0,0.0,0.0,0.0,0.0,0.0,0.0,8.2,0.0,0.0,0.0,0.0,0.0,0.0,0.0,0.0,0.0,0.0,0.0,0.0,0.0,0.0,0.0,0.0,0.0,0.0,0.0,0.0,0.0,0.0,0.0,0.0,0.0,0.0,0.0,0.0,0.0,0.0,0.0,0.0,0.0,0.0,0.0,0.0,0.0,0.076,0.0,0.0,48.0,150.0,0.0,0.0,0.0,0.0,0.0,1.1E-15,8.8
N00014-001-054,N00014-001-054:100.0%,1.512,3.0,10.71,588.0,1000.0,63.620762,2.755,2.2645,1.6005,10.616,1.0,1.0056,0.0,0.0,0.15,8.0,0.0,3.0,5.0,30.64,29.5,23.0,6000.0,30.639,33.806,3.5,23.0,102.01,75.0,0.6,10.0,6000.0,485.0,0.3,0.0,500.0,0.25,10.0,6000.0,0.3,0.0,500.0,6000.0,0.4,0.2,485.0,0.3,0.0,500.0,75.0,6000.0,3.5,4.0,0.05,485.0,0.6,0.0,500.0,1.505,3.0,10.71,586.0,960.0,63.620762,2.755,2.2645,1.6005,10.616,1.0,30.7,0.035,0.0,0.0,71.0,140.0,0.0,0.0,0.0,0.0,0.0,0.0,0.0078,0.0,0.0,0.0,0.0,0.0,0.0,0.0,0.0,8.2,0.0,0.0,0.0,0.0,0.0,0.0,0.0,0.0,0.0,0.0,0.0,0.0,0.0,0.0,0.0,0.0,0.0,0.0,0.0,0.0,0.0,0.0,0.0,0.0,0.0,0.0,0.0,0.0,0.0,0.0,0.0,0.0,0.0,0.0,0.0,0.0,0.0,0.058,0.0,0.0,58.0,120.0,0.0,0.0,0.0,0.0,0.0,1.1E-15,8.8
N00014-001-055,N00014-001-055:100.0%,1.529,3.0,10.41,553.0,1031.0,67.595281,2.874,2.4115,1.7305,10.538,1.0,1.0056,0.0,0.0,0.15,8.0,0.0,3.0,5.0,1.33,29.5,22.0,6000.0,1.332,36.564,3.5,22.0,102.01,80.0,0.6,10.0,6000.0,485.0,0.3,0.0,500.0,0.25,10.0,6000.0,0.3,0.0,500.0,6000.0,0.4,0.2,485.0,0.3,0.0,500.0,80.0,6000.0,3.5,4.0,0.05,485.0,0.6,0.0,500.0,1.522,3.0,10.41,562.0,1000.0,67.595281,2.874,2.4115,1.7305,10.538,1.0,30.7,0.089,0.0,0.0,48.0,86.0,0.0,0.0,0.0,0.0,0.0,0.0,0.0078,0.0,0.0,0.0,0.0,0.0,0.0,0.0,0.0,8.2,0.0,0.0,0.0,0.0,0.0,0.0,0.0,0.0,0.0,0.0,0.0,0.0,0.0,0.0,0.0,0.0,0.0,0.0,0.0,0.0,0.0,0.0,0.0,0.0,0.0,0.0,0.0,0.0,0.0,0.0,0.0,0.0,0.0,0.0,0.0,0.0,0.0,0.091,0.0,0.0,55.0,100.0,0.0,0.0,0.0,0.0,0.0,1.1E-15,8.8
N00014-001-056,N00014-001-056:100.0%,1.45,4.0,9.63,574.0,1095.0,64.675006,2.515,2.0635,1.4485,9.647,1.0,1.0056,0.0,0.0,0.15,8.0,0.0,3.0,5.0,2.68,29.3,22.0,6000.0,2.682,63.502,3.5,23.0,102.01,85.0,0.6,30.0,6000.0,485.0,0.3,0.0,500.0,0.25,10.0,6000.0,0.3,0.0,500.0,6000.0,0.4,0.2,485.0,0.3,0.0,500.0,85.0,6000.0,3.5,4.0,0.05,485.0,0.6,0.0,500.0,1.432,4.0,9.63,582.0,1080.0,64.675006,2.515,2.0635,1.4485,9.647,1.0,30.7,0.13,0.0,0.0,40.0,68.0,0.0,0.0,0.0,0.0,0.0,0.0,0.0078,0.0,0.0,0.0,0.0,0.0,0.0,0.0,0.0,8.2,0.0,0.0,0.0,0.0,0.0,0.0,0.0,0.0,0.0,0.0,0.0,0.0,0.0,0.0,0.0,0.0,0.0,0.0,0.0,0.0,0.0,0.0,0.0,0.0,0.0,0.0,0.0,0.0,0.0,0.0,0.0,0.0,0.0,0.0,0.0,0.0,0.0,0.097,0.0,0.0,47.0,80.0,0.0,0.0,0.0,0.0,0.0,1.1E-15,8.8
N00014-001-057,N00014-001-057:100.0%,1.45,4.0,9.6,512.0,870.0,65.395383,2.303,1.922,1.3665,8.831,1.0,1.0056,0.0,0.0,0.15,8.0,0.0,3.0,5.0,1.34,29.3,23.0,6000.0,1.339,33.342,3.5,23.0,102.01,95.0,0.6,30.0,6000.0,485.0,0.3,0.0,500.0,0.25,10.0,6000.0,0.3,0.0,500.0,6000.0,0.4,0.2,485.0,0.3,0.0,500.0,95.0,6000.0,3.5,4.0,0.05,485.0,0.6,0.0,500.0,1.43,4.0,9.6,513.0,870.0,65.395383,2.303,1.922,1.3665,8.831,1.0,30.7,0.13,0.0,0.0,21.0,110.0,0.0,0.0,0.0,0.0,0.0,0.0,0.0078,0.0,0.0,0.0,0.0,0.0,0.0,0.0,0.0,8.2,0.0,0.0,0.0,0.0,0.0,0.0,0.0,0.0,0.0,0.0,0.0,0.0,0.0,0.0,0.0,0.0,0.0,0.0,0.0,0.0,0.0,0.0,0.0,0.0,0.0,0.0,0.0,0.0,0.0,0.0,0.0,0.0,0.0,0.0,0.0,0.0,0.0,0.11,0.0,0.0,17.0,130.0,0.0,0.0,0.0,0.0,0.0,1.1E-15,8.8
N00014-001-058,N00014-001-058:100.0%,1.24,1.0,9.25,161.0,380.0,11.9,1.49,1.15,0.65,8.38,1.0,1.38,0.0,0.0,0.1,6.0,0.0,3.0,5.0,3.57,13.0,75.0,6000.0,3.568,12.638,15.0,75.0,113.69,35.0,0.6,30.0,6000.0,485.0,0.3,0.0,500.0,0.15,10.0,6000.0,0.3,0.0,500.0,6000.0,0.2,0.2,485.0,0.3,0.0,500.0,35.0,6000.0,15.0,4.0,0.05,485.0,0.6,0.0,500.0,1.25,1.0,9.25,162.0,389.0,12.1,1.58,1.13,0.62,8.36,1.0,13.0,0.14,0.0,0.0,27.0,83.0,8.4,0.21,0.15,0.13,0.58,0.0,0.11,0.0,0.0,0.0,0.0,0.0,0.0,0.0,0.0,20.0,0.0,0.0,0.0,0.0,0.0,0.0,0.0,0.0,0.0,0.0,0.0,0.0,0.0,0.0,0.0,0.0,0.0,0.0,0.0,0.0,0.0,0.0,0.0,0.0,0.0,0.0,0.0,0.0,0.0,0.0,0.0,0.0,0.0,0.0,0.0,0.0,0.0,0.14,0.0,0.0,22.0,78.0,5.8,0.19,0.15,0.14,0.56,1.1E-15,27.0
N00014-001-059,N00014-001-059:100.0%,1.3,1.0,9.65,203.0,470.0,19.6,1.56,1.11,0.7,7.79,1.0,1.39,0.0,0.0,0.1,6.0,0.0,3.0,5.0,5.1,12.0,69.0,6000.0,5.096,13.032,15.0,70.0,113.69,50.0,0.6,30.0,6000.0,485.0,0.3,0.0,500.0,0.15,10.0,6000.0,0.3,0.0,500.0,6000.0,0.2,0.2,485.0,0.3,0.0,500.0,50.0,6000.0,15.0,4.0,0.05,485.0,0.6,0.0,500.0,1.288,1.0,9.65,205.0,490.0,19.8,1.62,1.07,0.68,7.83,1.0,11.0,0.078,0.0,0.0,37.0,150.0,8.0,0.24,0.18,0.11,0.39,0.0,0.11,0.0,0.0,0.0,0.0,0.0,0.0,0.0,0.0,16.0,0.0,0.0,0.0,0.0,0.0,0.0,0.0,0.0,0.0,0.0,0.0,0.0,0.0,0.0,0.0,0.0,0.0,0.0,0.0,0.0,0.0,0.0,0.0,0.0,0.0,0.0,0.0,0.0,0.0,0.0,0.0,0.0,0.0,0.0,0.0,0.0,0.0,0.068,0.0,0.0,37.0,180.0,6.1,0.21,0.2,0.12,0.4,1.1E-15,20.0
N00014-001-060,N00014-001-060:100.0%,1.351,1.0,7.45,205.0,500.0,17.7,2.2,1.19,0.79,7.64,1.0,1.5,0.0,0.0,0.1,6.0,0.0,3.0,5.0,3.92,12.0,58.0,6000.0,3.923,13.201,15.0,59.0,113.69,60.0,0.6,30.0,6000.0,485.0,0.3,0.0,500.0,0.15,10.0,6000.0,0.3,0.0,500.0,6000.0,0.2,0.2,485.0,0.3,0.0,500.0,60.0,6000.0,15.0,4.0,0.05,485.0,0.6,0.0,500.0,1.354,1.0,7.45,205.0,480.0,17.5,2.0,1.15,0.77,7.76,1.0,11.0,0.099,0.0,0.0,15.0,160.0,4.0,1.7,0.12,0.14,0.44,0.0,0.12,0.0,0.0,0.0,0.0,0.0,0.0,0.0,0.0,17.0,0.0,0.0,0.0,0.0,0.0,0.0,0.0,0.0,0.0,0.0,0.0,0.0,0.0,0.0,0.0,0.0,0.0,0.0,0.0,0.0,0.0,0.0,0.0,0.0,0.0,0.0,0.0,0.0,0.0,0.0,0.0,0.0,0.0,0.0,0.0,0.0,0.0,0.08,0.0,0.0,16.0,160.0,3.1,1.4,0.28,0.19,0.37,1.1E-15,22.0
N00014-001-061,N00014-001-061:100.0%,1.36,1.0,7.75,223.0,630.0,16.5,1.55,1.16,0.78,7.28,1.0,1.0042,0.0,0.0,0.1,6.0,0.0,3.0,5.0,8.35,12.0,48.0,6000.0,8.351,11.843,15.0,49.0,113.69,70.0,0.6,30.0,6000.0,485.0,0.3,0.0,500.0,0.15,10.0,6000.0,0.3,0.0,500.0,4500.0,0.2,0.2,485.0,0.1,0.0,500.0,70.0,6000.0,15.0,4.0,0.05,485.0,0.6,0.0,500.0,1.353,1.0,7.75,224.0,620.0,16.2,1.65,1.1,0.71,7.37,1.0,11.0,0.076,0.0,0.0,13.0,200.0,3.2,0.23,0.14,0.13,0.2,0.0,0.0048,0.0,0.0,0.0,0.0,0.0,0.0,0.0,0.0,17.0,0.0,0.0,0.0,0.0,0.0,0.0,0.0,0.0,0.0,0.0,0.0,0.0,0.0,0.0,0.0,0.0,0.0,0.0,0.0,0.0,0.0,0.0,0.0,0.0,0.0,0.0,0.0,0.0,0.0,0.0,0.0,0.0,0.0,0.0,0.0,0.0,0.0,0.091,0.0,0.0,13.0,160.0,2.1,0.23,0.16,0.14,0.19,1.1E-15,22.0
N00014-001-062,N00014-001-062:100.0%,1.37,3.0,6.52,218.0,630.0,18.722638,1.525,1.255,0.885,7.152,1.0,1.0042,0.0,0.0,0.1,6.0,0.0,3.0,5.0,4.47,12.0,46.0,6000.0,4.468999999999999,13.345,15.0,46.0,113.69,80.0,0.6,30.0,6000.0,485.0,0.3,0.0,500.0,0.15,10.0,6000.0,0.3,0.0,500.0,4500.0,0.2,0.2,485.0,0.1,0.0,500.0,80.0,6000.0,15.0,4.0,0.05,485.0,0.6,0.0,500.0,1.36,3.0,6.52,218.0,620.0,18.722638,1.525,1.255,0.885,7.152,1.0,11.0,0.13,0.0,0.0,10.0,200.0,0.0,0.0,0.0,0.0,0.0,0.0,0.0048,0.0,0.0,0.0,0.0,0.0,0.0,0.0,0.0,17.0,0.0,0.0,0.0,0.0,0.0,0.0,0.0,0.0,0.0,0.0,0.0,0.0,0.0,0.0,0.0,0.0,0.0,0.0,0.0,0.0,0.0,0.0,0.0,0.0,0.0,0.0,0.0,0.0,0.0,0.0,0.0,0.0,0.0,0.0,0.0,0.0,0.0,0.11,0.0,0.0,11.0,150.0,0.0,0.0,0.0,0.0,0.0,1.1E-15,22.0
N00014-001-063,N00014-001-063:100.0%,1.33,4.0,6.58,227.0,630.0,19.036418,1.459,1.1845,0.829,6.819,1.0,1.0042,0.0,0.0,0.1,6.0,0.0,3.0,5.0,8.93,12.0,44.0,6000.0,8.935,13.383,15.0,44.0,113.69,90.0,0.6,30.0,6000.0,485.0,0.3,0.0,500.0,0.15,10.0,6000.0,0.3,0.0,500.0,4500.0,0.2,0.2,485.0,0.1,0.0,500.0,90.0,6000.0,15.0,4.0,0.05,485.0,0.6,0.0,500.0,1.325,4.0,6.58,227.0,630.0,19.036418,1.459,1.1845,0.829,6.819,1.0,11.0,0.11,0.0,0.0,12.0,200.0,0.0,0.0,0.0,0.0,0.0,0.0,0.0048,0.0,0.0,0.0,0.0,0.0,0.0,0.0,0.0,17.0,0.0,0.0,0.0,0.0,0.0,0.0,0.0,0.0,0.0,0.0,0.0,0.0,0.0,0.0,0.0,0.0,0.0,0.0,0.0,0.0,0.0,0.0,0.0,0.0,0.0,0.0,0.0,0.0,0.0,0.0,0.0,0.0,0.0,0.0,0.0,0.0,0.0,0.086,0.0,0.0,12.0,170.0,0.0,0.0,0.0,0.0,0.0,1.1E-15,22.0
N00014-001-064,N00014-001-064:100.0%,1.33,4.0,6.63,233.0,630.0,19.199668,1.377,1.118,0.8145,6.767,1.0,1.0042,0.0,0.0,0.1,6.0,0.0,3.0,5.0,10.1,12.0,42.0,6000.0,10.1,13.049,15.0,42.0,113.69,95.0,0.6,30.0,6000.0,485.0,0.3,0.0,500.0,0.15,10.0,6000.0,0.3,0.0,500.0,4500.0,0.2,0.2,485.0,0.1,0.0,500.0,95.0,6000.0,15.0,4.0,0.05,485.0,0.6,0.0,500.0,1.325,4.0,6.63,232.0,630.0,19.199668,1.377,1.118,0.8145,6.767,1.0,11.0,0.11,0.0,0.0,11.0,200.0,0.0,0.0,0.0,0.0,0.0,0.0,0.0048,0.0,0.0,0.0,0.0,0.0,0.0,0.0,0.0,17.0,0.0,0.0,0.0,0.0,0.0,0.0,0.0,0.0,0.0,0.0,0.0,0.0,0.0,0.0,0.0,0.0,0.0,0.0,0.0,0.0,0.0,0.0,0.0,0.0,0.0,0.0,0.0,0.0,0.0,0.0,0.0,0.0,0.0,0.0,0.0,0.0,0.0,0.086,0.0,0.0,12.0,160.0,0.0,0.0,0.0,0.0,0.0,1.1E-15,22.0
N00014-001-065,N00014-001-065:100.0%,1.33,4.0,6.74,238.0,630.0,19.449201,1.162,0.9885,0.6705,6.834,1.0,1.0042,0.0,0.0,0.1,6.0,0.0,3.0,5.0,1.35,12.0,40.0,6000.0,1.347,16.367,15.0,40.0,113.69,100.0,0.6,30.0,6000.0,485.0,0.3,0.0,500.0,0.15,10.0,6000.0,0.3,0.0,500.0,4500.0,0.2,0.2,485.0,0.1,0.0,500.0,100.0,6000.0,15.0,4.0,0.05,485.0,0.6,0.0,500.0,1.325,4.0,6.74,238.0,630.0,19.449201,1.162,0.9885,0.6705,6.834,1.0,11.0,0.11,0.0,0.0,13.0,190.0,0.0,0.0,0.0,0.0,0.0,0.0,0.0048,0.0,0.0,0.0,0.0,0.0,0.0,0.0,0.0,17.0,0.0,0.0,0.0,0.0,0.0,0.0,0.0,0.0,0.0,0.0,0.0,0.0,0.0,0.0,0.0,0.0,0.0,0.0,0.0,0.0,0.0,0.0,0.0,0.0,0.0,0.0,0.0,0.0,0.0,0.0,0.0,0.0,0.0,0.0,0.0,0.0,0.0,0.086,0.0,0.0,14.0,160.0,0.0,0.0,0.0,0.0,0.0,1.1E-15,22.0
N00014-001-066,N00014-001-066:100.0%,1.21,3.0,6.48,453.0,1250.0,27.638694,1.599,1.2775,0.896,6.478,1.0,1.025,0.0,0.0,0.1,6.0,0.0,3.0,5.0,4.74,34.0,26.0,3000.0,4.742,222.727,3.5,27.0,113.33,40.0,1.2,30.0,6000.0,485.0,0.3,0.0,500.0,0.15,10.0,6000.0,0.3,0.0,500.0,4500.0,0.2,0.2,485.0,0.1,0.0,500.0,40.0,3000.0,3.5,4.0,0.05,485.0,1.2,0.0,500.0,1.19,3.0,6.48,442.0,1230.0,27.638694,1.599,1.2775,0.896,6.478,1.0,35.0,0.24,0.0,0.0,54.0,510.0,0.0,0.0,0.0,0.0,0.0,0.0,0.061,0.0,0.0,0.0,0.0,0.0,0.0,0.0,0.0,15.0,0.0,0.0,0.0,0.0,0.0,0.0,0.0,0.0,0.0,0.0,0.0,0.0,0.0,0.0,0.0,0.0,0.0,0.0,0.0,0.0,0.0,0.0,0.0,0.0,0.0,0.0,0.0,0.0,0.0,0.0,0.0,0.0,0.0,0.0,0.0,0.0,0.0,0.21,0.0,0.0,49.0,520.0,0.0,0.0,0.0,0.0,0.0,1.1E-15,17.0
N00014-001-067,N00014-001-067:100.0%,1.4,2.69,6.47,453.0,1600.0,31.9,1.48,1.07,0.755,6.23,1.0,1.015,0.0,0.0,0.1,6.0,0.0,3.0,5.0,1.34,26.8,54.0,3000.0,1.339,753.995,3.5,60.0,113.33,45.0,1.2,30.0,6000.0,485.0,0.3,0.0,500.0,0.15,10.0,6000.0,0.3,0.0,500.0,4500.0,0.2,0.2,485.0,0.1,0.0,500.0,45.0,3000.0,3.5,4.0,0.05,485.0,1.2,0.0,500.0,1.37,2.71,6.52,443.0,1560.0,31.5,1.4,1.08,0.74,6.26,1.0,29.0,0.13,0.38,0.14,54.0,540.0,3.7,0.53,0.1,0.076,0.18,0.0,0.06,0.0,0.0,0.0,0.0,0.0,0.0,0.0,0.0,8.9,0.0,0.0,0.0,0.0,0.0,0.0,0.0,0.0,0.0,0.0,0.0,0.0,0.0,0.0,0.0,0.0,0.0,0.0,0.0,0.0,0.0,0.0,0.0,0.0,0.0,0.0,0.0,0.0,0.0,0.0,0.0,0.0,0.0,0.0,0.0,0.0,0.0,0.16,0.43,0.24,42.0,590.0,2.4,0.2,0.11,0.074,0.19,1.1E-15,14.0
N00014-001-068,N00014-001-068:100.0%,1.363,2.0,6.45,459.0,1400.0,33.013094,1.24,0.9995,0.6665,6.123,2.0,1.015,0.0,0.0,0.1,6.0,0.0,3.0,5.0,1.34,26.5,60.0,3000.0,1.343,41.132,3.5,62.0,112.58,50.0,1.2,30.0,6000.0,485.0,0.3,0.0,500.0,0.15,10.0,6000.0,0.3,0.0,500.0,4500.0,0.2,0.2,485.0,0.1,0.0,500.0,50.0,3000.0,3.5,4.0,0.05,485.0,1.2,0.0,500.0,1.343,2.0,6.45,454.0,1280.0,33.013094,1.24,0.9995,0.6665,6.123,1.0,28.0,0.092,0.0,0.0,72.0,300.0,0.0,0.0,0.0,0.0,0.0,0.0,0.06,0.0,0.0,0.0,0.0,0.0,0.0,0.0,0.0,7.4,0.0,0.0,0.0,0.0,0.0,0.0,0.0,0.0,0.0,0.0,0.0,0.0,0.0,0.0,0.0,0.0,0.0,0.0,0.0,0.0,0.0,0.0,0.0,0.0,0.0,0.0,0.0,0.0,0.0,0.0,0.0,0.0,0.0,0.0,0.0,0.0,0.0,0.093,0.0,0.0,58.0,290.0,0.0,0.0,0.0,0.0,0.0,1.1E-15,12.0
N00014-001-069,N00014-001-069:100.0%,1.37,2.0,6.35,549.0,1290.0,34.105129,1.263,1.0125,0.6425,5.88,2.0,1.015,0.0,0.0,0.1,6.0,0.0,3.0,5.0,1.34,28.7,52.0,3000.0,1.335,189.556,3.5,55.0,112.58,55.0,1.2,30.0,6000.0,485.0,0.3,0.0,500.0,0.15,10.0,6000.0,0.3,0.0,500.0,4500.0,0.2,0.2,485.0,0.1,0.0,500.0,55.0,3000.0,3.5,4.0,0.05,485.0,1.2,0.0,500.0,1.36,2.0,6.35,534.0,1260.0,34.105129,1.263,1.0125,0.6425,5.88,1.0,29.8,0.13,0.0,0.0,84.0,800.0,0.0,0.0,0.0,0.0,0.0,0.0,0.06,0.0,0.0,0.0,0.0,0.0,0.0,0.0,0.0,7.1,0.0,0.0,0.0,0.0,0.0,0.0,0.0,0.0,0.0,0.0,0.0,0.0,0.0,0.0,0.0,0.0,0.0,0.0,0.0,0.0,0.0,0.0,0.0,0.0,0.0,0.0,0.0,0.0,0.0,0.0,0.0,0.0,0.0,0.0,0.0,0.0,0.0,0.15,0.0,0.0,77.0,910.0,0.0,0.0,0.0,0.0,0.0,1.1E-15,9.4
N00014-001-070,N00014-001-070:100.0%,1.427,3.0,6.15,618.0,1110.0,35.334984,1.12,0.8865,0.535,5.538,2.0,1.0,0.0,0.0,0.1,6.0,0.0,3.0,5.0,1.35,29.3,45.0,3000.0,1.349,125.341,3.5,45.0,112.58,65.0,1.2,30.0,6000.0,485.0,0.3,0.0,500.0,0.15,10.0,6000.0,0.3,0.0,500.0,4500.0,0.2,0.2,485.0,0.1,0.0,500.0,65.0,3000.0,3.5,4.0,0.05,485.0,1.2,0.0,500.0,1.44,3.0,6.15,613.0,1103.0,35.334984,1.12,0.8865,0.535,5.538,1.0,30.7,0.096,0.0,0.0,53.0,120.0,0.0,0.0,0.0,0.0,0.0,0.0,1.6E-16,0.0,0.0,0.0,0.0,0.0,0.0,0.0,0.0,8.2,0.0,0.0,0.0,0.0,0.0,0.0,0.0,0.0,0.0,0.0,0.0,0.0,0.0,0.0,0.0,0.0,0.0,0.0,0.0,0.0,0.0,0.0,0.0,0.0,0.0,0.0,0.0,0.0,0.0,0.0,0.0,0.0,0.0,0.0,0.0,0.0,0.0,0.11,0.0,0.0,50.0,99.0,0.0,0.0,0.0,0.0,0.0,1.1E-15,8.8
N00014-001-071,N00014-001-071:100.0%,1.456,3.0,6.22,541.0,1110.0,38.794808,0.877,0.6205,0.3105,5.412,2.0,1.0,0.0,0.0,0.1,6.0,0.0,3.0,5.0,7.71,29.3,43.0,6000.0,7.706,37.917,3.5,44.0,112.58,65.0,1.2,30.0,6000.0,485.0,0.3,0.0,500.0,0.15,10.0,6000.0,0.3,0.0,500.0,4500.0,0.2,0.2,485.0,0.1,0.0,500.0,65.0,6000.0,3.5,4.0,0.05,485.0,1.2,0.0,500.0,1.46,3.0,6.22,542.0,1120.0,38.794808,0.877,0.6205,0.3105,5.412,1.0,30.7,0.099,0.0,0.0,46.0,120.0,0.0,0.0,0.0,0.0,0.0,0.0,1.6E-16,0.0,0.0,0.0,0.0,0.0,0.0,0.0,0.0,8.2,0.0,0.0,0.0,0.0,0.0,0.0,0.0,0.0,0.0,0.0,0.0,0.0,0.0,0.0,0.0,0.0,0.0,0.0,0.0,0.0,0.0,0.0,0.0,0.0,0.0,0.0,0.0,0.0,0.0,0.0,0.0,0.0,0.0,0.0,0.0,0.0,0.0,0.11,0.0,0.0,47.0,110.0,0.0,0.0,0.0,0.0,0.0,1.1E-15,8.8
N00014-001-072,N00014-001-072:100.0%,1.512,3.0,10.02,582.0,880.0,58.569709,3.092,2.4715,1.715,9.919,2.0,1.0,0.0,0.0,0.1,6.0,0.0,3.0,5.0,12.77,29.3,41.0,6000.0,12.775,46.755,3.5,42.0,112.58,75.0,1.2,30.0,6000.0,485.0,0.3,0.0,500.0,0.15,10.0,6000.0,0.3,0.0,500.0,4500.0,0.2,0.2,485.0,0.1,0.0,500.0,75.0,6000.0,3.5,4.0,0.05,485.0,1.2,0.0,500.0,1.505,3.0,10.02,578.0,890.0,58.569709,3.092,2.4715,1.715,9.919,1.0,30.7,0.035,0.0,0.0,71.0,95.0,0.0,0.0,0.0,0.0,0.0,0.0,1.6E-16,0.0,0.0,0.0,0.0,0.0,0.0,0.0,0.0,8.2,0.0,0.0,0.0,0.0,0.0,0.0,0.0,0.0,0.0,0.0,0.0,0.0,0.0,0.0,0.0,0.0,0.0,0.0,0.0,0.0,0.0,0.0,0.0,0.0,0.0,0.0,0.0,0.0,0.0,0.0,0.0,0.0,0.0,0.0,0.0,0.0,0.0,0.058,0.0,0.0,59.0,100.0,0.0,0.0,0.0,0.0,0.0,1.1E-15,8.8
N00014-001-073,N00014-001-073:100.0%,1.45,3.0,10.07,574.0,1040.0,60.86505,2.836,2.238,1.546,9.952,2.0,1.0,0.0,0.0,0.1,6.0,0.0,3.0,5.0,1.34,29.3,39.0,6000.0,1.339,84.48100000000001,3.5,40.0,112.58,85.0,1.2,30.0,6000.0,485.0,0.3,0.0,500.0,0.15,10.0,6000.0,0.3,0.0,500.0,4500.0,0.2,0.2,485.0,0.1,0.0,500.0,85.0,6000.0,3.5,4.0,0.05,485.0,1.2,0.0,500.0,1.432,3.0,10.07,582.0,1051.0,60.86505,2.836,2.238,1.546,9.952,1.0,30.7,0.13,0.0,0.0,40.0,120.0,0.0,0.0,0.0,0.0,0.0,0.0,1.6E-16,0.0,0.0,0.0,0.0,0.0,0.0,0.0,0.0,8.2,0.0,0.0,0.0,0.0,0.0,0.0,0.0,0.0,0.0,0.0,0.0,0.0,0.0,0.0,0.0,0.0,0.0,0.0,0.0,0.0,0.0,0.0,0.0,0.0,0.0,0.0,0.0,0.0,0.0,0.0,0.0,0.0,0.0,0.0,0.0,0.0,0.0,0.097,0.0,0.0,47.0,94.0,0.0,0.0,0.0,0.0,0.0,1.1E-15,8.8
N00014-001-074,N00014-001-074:100.0%,1.337,2.0,10.08,222.7,569.0,59.776067,3.109,2.4935,1.7205,9.495,2.0,1.0014,0.0,0.0,0.1,6.0,0.0,3.0,5.0,1.34,12.0,34.0,6000.0,1.339,61.36600000000001,15.0,35.0,112.58,85.0,1.2,30.0,6000.0,485.0,0.3,0.0,500.0,0.15,10.0,6000.0,0.3,0.0,500.0,4500.0,0.2,0.2,485.0,0.1,0.0,500.0,85.0,6000.0,15.0,4.0,0.05,485.0,1.2,0.0,500.0,1.334,2.0,10.08,222.9,562.0,59.776067,3.109,2.4935,1.7205,9.495,1.0,11.0,0.099,0.0,0.0,9.8,84.0,0.0,0.0,0.0,0.0,0.0,0.0,0.002,0.0,0.0,0.0,0.0,0.0,0.0,0.0,0.0,17.0,0.0,0.0,0.0,0.0,0.0,0.0,0.0,0.0,0.0,0.0,0.0,0.0,0.0,0.0,0.0,0.0,0.0,0.0,0.0,0.0,0.0,0.0,0.0,0.0,0.0,0.0,0.0,0.0,0.0,0.0,0.0,0.0,0.0,0.0,0.0,0.0,0.0,0.082,0.0,0.0,9.7,56.0,0.0,0.0,0.0,0.0,0.0,1.1E-15,22.0
N00014-001-075,N00014-001-075:100.0%,1.41,2.0,11.9,376.8,927.0,37.692,4.18,1.4455,1.043,11.925,1.0,1.0,0.0,0.0,0.1,6.0,0.0,3.0,5.0,1.34,21.0,79.0,6000.0,1.345,186.918,6.67,49.0,103.32,59.0,0.0,30.0,6000.0,485.0,0.3,0.0,500.0,0.15,10.0,6000.0,0.3,0.0,500.0,4500.0,0.2,0.2,485.0,0.1,0.0,500.0,59.0,6000.0,6.67,4.0,0.05,485.0,0.0,0.0,500.0,1.41,2.0,11.9,376.8,927.0,37.692,4.18,1.4455,1.043,11.925,1.0,24.0,0.1,0.0,0.0,0.0,0.0,0.0,0.0,0.0,0.0,0.0,0.0,0.0,0.0,0.0,0.0,0.0,0.0,0.0,0.0,0.0,12.0,0.0,0.0,0.0,0.0,0.0,0.0,0.0,0.0,0.0,0.0,0.0,0.0,0.0,0.0,0.0,0.0,0.0,0.0,0.0,0.0,0.0,0.0,0.0,0.0,0.0,0.0,0.0,0.0,0.0,0.0,0.0,0.0,0.0,0.0,0.0,0.0,0.0,0.11,0.0,0.0,0.0,0.0,0.0,0.0,0.0,0.0,0.0,0.0,11.0
N00014-001-076,N00014-001-076:100.0%,1.41,4.0,7.81,337.9444444,1424.4,25.642,4.531,1.0875,0.7985,7.966,1.0,1.0,0.0,0.0,0.1,6.0,0.0,3.0,5.0,107.46,21.0,58.0,6000.0,107.46,19.729,6.58,61.0,103.32,59.25,0.3,30.0,6000.0,485.0,0.3,0.0,500.0,0.15,10.0,6000.0,0.3,0.0,500.0,6000.0,0.2,0.2,485.0,0.1,0.0,500.0,59.25,6000.0,6.58,4.0,0.05,485.0,0.3,0.0,500.0,1.41,4.0,7.81,337.9444444,1424.4,25.642,4.531,1.0875,0.7985,7.966,1.0,24.0,0.11,0.0,0.0,0.0,0.0,0.0,0.0,0.0,0.0,0.0,0.0,0.0,0.0,0.0,0.0,0.0,0.0,0.0,0.0,0.0,13.0,0.0,0.0,0.0,0.0,0.0,0.0,0.0,0.0,0.0,0.0,0.0,0.0,0.0,0.0,0.0,0.0,0.0,0.0,0.0,0.0,0.0,0.0,0.0,0.0,0.0,0.0,0.0,0.0,0.0,0.0,0.0,0.0,0.0,0.0,0.0,0.0,0.0,0.11,0.0,0.0,0.0,0.0,0.0,0.0,0.0,0.0,0.0,0.0,13.0
N00014-001-077,N00014-001-077:100.0%,1.42,3.0,6.13,514.9090909,1131.272727,38.461,7.76,0.808,0.802,5.858,1.0,1.0,0.0,0.0,0.1,6.0,0.0,3.0,5.0,17.01,29.1,50.0,3000.0,17.007,35.091,3.5,52.0,103.32,59.25,0.9,30.0,6000.0,485.0,0.3,0.0,500.0,0.15,10.0,6000.0,0.3,0.0,500.0,6000.0,0.2,0.2,485.0,0.1,0.0,500.0,59.25,3000.0,3.5,4.0,0.05,485.0,0.9,0.0,500.0,1.41,3.0,6.13,514.9090909,1131.272727,38.461,7.76,0.808,0.802,5.858,1.0,30.7,0.11,0.0,0.0,0.0,0.0,0.0,0.0,0.0,0.0,0.0,0.0,0.0,0.0,0.0,0.0,0.0,0.0,0.0,0.0,0.0,8.0,0.0,0.0,0.0,0.0,0.0,0.0,0.0,0.0,0.0,0.0,0.0,0.0,0.0,0.0,0.0,0.0,0.0,0.0,0.0,0.0,0.0,0.0,0.0,0.0,0.0,0.0,0.0,0.0,0.0,0.0,0.0,0.0,0.0,0.0,0.0,0.0,0.0,0.13,0.0,0.0,0.0,0.0,0.0,0.0,0.0,0.0,0.0,0.0,8.8
N00014-001-078,N00014-001-078:100.0%,1.427,3.0,6.89,635.5238095,1077.272727,43.613,7.597,1.2775,0.9675,6.742,1.0,1.0,0.0,0.0,0.1,6.0,0.0,3.0,5.0,1.34,29.3,48.0,3000.0,1.339,33.555,3.5,49.0,103.32,65.0,0.9,30.0,6000.0,485.0,0.3,0.0,500.0,0.15,10.0,6000.0,0.3,0.0,500.0,6000.0,0.2,0.2,485.0,0.1,0.0,500.0,65.0,3000.0,3.5,4.0,0.05,485.0,0.9,0.0,500.0,1.44,3.0,6.89,635.5238095,1077.272727,43.613,7.597,1.2775,0.9675,6.742,1.0,30.7,0.096,0.0,0.0,0.0,0.0,0.0,0.0,0.0,0.0,0.0,0.0,0.0,0.0,0.0,0.0,0.0,0.0,0.0,0.0,0.0,8.2,0.0,0.0,0.0,0.0,0.0,0.0,0.0,0.0,0.0,0.0,0.0,0.0,0.0,0.0,0.0,0.0,0.0,0.0,0.0,0.0,0.0,0.0,0.0,0.0,0.0,0.0,0.0,0.0,0.0,0.0,0.0,0.0,0.0,0.0,0.0,0.0,0.0,0.11,0.0,0.0,0.0,0.0,0.0,0.0,0.0,0.0,0.0,0.0,8.8
N00014-001-079,N00014-001-079:100.0%,1.463,3.0,6.94,618.6363636,1086.166667,47.582,8.245,1.435,1.0255,6.869,1.0,1.0,0.0,0.0,0.1,6.0,0.0,3.0,5.0,11.71,29.3,46.0,3000.0,11.712,34.212,3.5,48.0,103.32,70.0,0.9,30.0,6000.0,485.0,0.3,0.0,500.0,0.15,10.0,6000.0,0.3,0.0,500.0,6000.0,0.2,0.2,485.0,0.1,0.0,500.0,70.0,3000.0,3.5,4.0,0.05,485.0,0.9,0.0,500.0,1.463,3.0,6.94,618.6363636,1086.166667,47.582,8.245,1.435,1.0255,6.869,1.0,30.7,0.087,0.0,0.0,0.0,0.0,0.0,0.0,0.0,0.0,0.0,0.0,0.0,0.0,0.0,0.0,0.0,0.0,0.0,0.0,0.0,8.2,0.0,0.0,0.0,0.0,0.0,0.0,0.0,0.0,0.0,0.0,0.0,0.0,0.0,0.0,0.0,0.0,0.0,0.0,0.0,0.0,0.0,0.0,0.0,0.0,0.0,0.0,0.0,0.0,0.0,0.0,0.0,0.0,0.0,0.0,0.0,0.0,0.0,0.094,0.0,0.0,0.0,0.0,0.0,0.0,0.0,0.0,0.0,0.0,8.8
N00014-001-080,N00014-001-080:100.0%,1.48,4.0,7.64,737.2,778.9333333,53.941,8.816,2.041,1.42,6.979,1.0,1.0,0.0,0.0,0.1,6.0,0.0,3.0,5.0,18.05,29.3,43.0,3000.0,18.051,33.531,3.5,45.0,103.32,75.0,0.9,30.0,6000.0,485.0,0.3,0.0,500.0,0.15,10.0,6000.0,0.3,0.0,500.0,6000.0,0.2,0.2,485.0,0.1,0.0,500.0,75.0,3000.0,3.5,4.0,0.05,485.0,0.9,0.0,500.0,1.475,4.0,7.64,737.2,778.9333333,53.941,8.816,2.041,1.42,6.979,1.0,30.7,0.087,0.0,0.0,0.0,0.0,0.0,0.0,0.0,0.0,0.0,0.0,0.0,0.0,0.0,0.0,0.0,0.0,0.0,0.0,0.0,8.2,0.0,0.0,0.0,0.0,0.0,0.0,0.0,0.0,0.0,0.0,0.0,0.0,0.0,0.0,0.0,0.0,0.0,0.0,0.0,0.0,0.0,0.0,0.0,0.0,0.0,0.0,0.0,0.0,0.0,0.0,0.0,0.0,0.0,0.0,0.0,0.0,0.0,0.097,0.0,0.0,0.0,0.0,0.0,0.0,0.0,0.0,0.0,0.0,8.8
N00014-001-081,N00014-001-081:100.0%,1.49,4.0,7.93,449.5428571,728.0,54.11,8.554,1.585,1.1175,6.98,1.0,1.0,0.0,0.0,0.1,6.0,0.0,3.0,5.0,17.65,29.3,42.0,3000.0,17.648,34.216,3.5,43.0,103.32,80.0,0.9,30.0,6000.0,485.0,0.3,0.0,500.0,0.15,10.0,6000.0,0.3,0.0,500.0,6000.0,0.2,0.2,485.0,0.1,0.0,500.0,80.0,3000.0,3.5,4.0,0.05,485.0,0.9,0.0,500.0,1.49,4.0,7.93,449.5428571,728.0,54.11,8.554,1.585,1.1175,6.98,1.0,30.7,0.11,0.0,0.0,0.0,0.0,0.0,0.0,0.0,0.0,0.0,0.0,0.0,0.0,0.0,0.0,0.0,0.0,0.0,0.0,0.0,8.2,0.0,0.0,0.0,0.0,0.0,0.0,0.0,0.0,0.0,0.0,0.0,0.0,0.0,0.0,0.0,0.0,0.0,0.0,0.0,0.0,0.0,0.0,0.0,0.0,0.0,0.0,0.0,0.0,0.0,0.0,0.0,0.0,0.0,0.0,0.0,0.0,0.0,0.12,0.0,0.0,0.0,0.0,0.0,0.0,0.0,0.0,0.0,0.0,8.8
N00014-001-082,N00014-001-082:100.0%,1.43,4.0,8.27,695.4782609,1170.4,52.02,8.255,1.166,0.835,5.996,1.0,1.0,0.0,0.0,0.1,6.0,0.0,3.0,5.0,16.71,29.3,41.0,3000.0,16.714,34.271,3.5,42.0,103.32,85.0,0.9,30.0,6000.0,485.0,0.3,0.0,500.0,0.15,10.0,6000.0,0.3,0.0,500.0,6000.0,0.2,0.2,485.0,0.1,0.0,500.0,85.0,3000.0,3.5,4.0,0.05,485.0,0.9,0.0,500.0,1.41,4.0,8.27,695.4782609,1170.4,52.02,8.255,1.166,0.835,5.996,1.0,30.7,0.14,0.0,0.0,0.0,0.0,0.0,0.0,0.0,0.0,0.0,0.0,0.0,0.0,0.0,0.0,0.0,0.0,0.0,0.0,0.0,8.2,0.0,0.0,0.0,0.0,0.0,0.0,0.0,0.0,0.0,0.0,0.0,0.0,0.0,0.0,0.0,0.0,0.0,0.0,0.0,0.0,0.0,0.0,0.0,0.0,0.0,0.0,0.0,0.0,0.0,0.0,0.0,0.0,0.0,0.0,0.0,0.0,0.0,0.12,0.0,0.0,0.0,0.0,0.0,0.0,0.0,0.0,0.0,0.0,8.8
N00014-001-083,N00014-001-083:100.0%,1.43,3.0,7.96,1050.0,1199.166667,48.675,7.97,0.786,0.5565,6.03,1.0,1.0,0.0,0.0,0.1,6.0,0.0,3.0,5.0,7.67,29.3,40.0,3000.0,7.67,72.252,3.5,41.0,103.32,90.0,0.9,30.0,6000.0,485.0,0.3,0.0,500.0,0.15,10.0,6000.0,0.3,0.0,500.0,6000.0,0.2,0.2,485.0,0.1,0.0,500.0,90.0,3000.0,3.5,4.0,0.05,485.0,0.9,0.0,500.0,1.41,3.0,7.96,1050.0,1199.166667,48.675,7.97,0.786,0.5565,6.03,1.0,30.7,0.14,0.0,0.0,0.0,0.0,0.0,0.0,0.0,0.0,0.0,0.0,0.0,0.0,0.0,0.0,0.0,0.0,0.0,0.0,0.0,8.2,0.0,0.0,0.0,0.0,0.0,0.0,0.0,0.0,0.0,0.0,0.0,0.0,0.0,0.0,0.0,0.0,0.0,0.0,0.0,0.0,0.0,0.0,0.0,0.0,0.0,0.0,0.0,0.0,0.0,0.0,0.0,0.0,0.0,0.0,0.0,0.0,0.0,0.13,0.0,0.0,0.0,0.0,0.0,0.0,0.0,0.0,0.0,0.0,8.8
N00014-001-084,N00014-001-084:100.0%,1.27,3.0,5.59,232.6875,2045.0,26.809,2.722,0.578,0.426,5.111,1.0,1.0,0.0,0.0,0.1,6.0,0.0,3.0,5.0,8.98,12.0,42.0,3000.0,8.975,10.908,15.0,42.0,103.32,55.0,0.9,30.0,6000.0,485.0,0.3,0.0,500.0,0.15,10.0,6000.0,0.3,0.0,500.0,6000.0,0.2,0.2,485.0,0.1,0.0,500.0,55.0,3000.0,15.0,4.0,0.05,485.0,0.9,0.0,500.0,1.27,3.0,5.59,232.6875,2045.0,26.809,2.722,0.578,0.426,5.111,1.0,11.0,0.12,0.0,0.0,0.0,0.0,0.0,0.0,0.0,0.0,0.0,0.0,0.0,0.0,0.0,0.0,0.0,0.0,0.0,0.0,0.0,17.0,0.0,0.0,0.0,0.0,0.0,0.0,0.0,0.0,0.0,0.0,0.0,0.0,0.0,0.0,0.0,0.0,0.0,0.0,0.0,0.0,0.0,0.0,0.0,0.0,0.0,0.0,0.0,0.0,0.0,0.0,0.0,0.0,0.0,0.0,0.0,0.0,0.0,0.11,0.0,0.0,0.0,0.0,0.0,0.0,0.0,0.0,0.0,0.0,21.0
N00014-001-085,N00014-001-085:100.0%,1.312,3.0,4.97,193.55,1114.0,29.347,2.364,0.5855,0.412,5.325,1.0,1.0,0.0,0.0,0.1,6.0,0.0,3.0,5.0,8.08,12.0,42.0,3000.0,8.076,10.876,15.0,42.0,103.32,50.0,0.9,30.0,6000.0,485.0,0.3,0.0,500.0,0.15,10.0,6000.0,0.3,0.0,500.0,6000.0,0.2,0.2,485.0,0.1,0.0,500.0,50.0,3000.0,15.0,4.0,0.05,485.0,0.9,0.0,500.0,1.289,3.0,4.97,193.55,1114.0,29.347,2.364,0.5855,0.412,5.325,1.0,11.0,0.08,0.0,0.0,0.0,0.0,0.0,0.0,0.0,0.0,0.0,0.0,0.0,0.0,0.0,0.0,0.0,0.0,0.0,0.0,0.0,16.0,0.0,0.0,0.0,0.0,0.0,0.0,0.0,0.0,0.0,0.0,0.0,0.0,0.0,0.0,0.0,0.0,0.0,0.0,0.0,0.0,0.0,0.0,0.0,0.0,0.0,0.0,0.0,0.0,0.0,0.0,0.0,0.0,0.0,0.0,0.0,0.0,0.0,0.076,0.0,0.0,0.0,0.0,0.0,0.0,0.0,0.0,0.0,0.0,20.0
N00014-001-086,N00014-001-086:100.0%,1.34,3.0,5.08,181.8421053,330.8,8.115,2.306,1.153,0.5765,5.061,1.0,1.0,0.0,0.0,0.1,6.0,0.0,3.0,5.0,7.7,12.0,41.0,3000.0,7.699,10.89,15.0,41.0,103.32,45.0,0.9,30.0,6000.0,485.0,0.3,0.0,500.0,0.15,10.0,6000.0,0.3,0.0,500.0,6000.0,0.2,0.2,485.0,0.1,0.0,500.0,45.0,3000.0,15.0,4.0,0.05,485.0,0.9,0.0,500.0,1.33,3.0,5.08,181.8421053,330.8,8.115,2.306,1.153,0.5765,5.061,1.0,11.0,0.14,0.0,0.0,0.0,0.0,0.0,0.0,0.0,0.0,0.0,0.0,0.0,0.0,0.0,0.0,0.0,0.0,0.0,0.0,0.0,16.0,0.0,0.0,0.0,0.0,0.0,0.0,0.0,0.0,0.0,0.0,0.0,0.0,0.0,0.0,0.0,0.0,0.0,0.0,0.0,0.0,0.0,0.0,0.0,0.0,0.0,0.0,0.0,0.0,0.0,0.0,0.0,0.0,0.0,0.0,0.0,0.0,0.0,0.12,0.0,0.0,0.0,0.0,0.0,0.0,0.0,0.0,0.0,0.0,22.0
N00014-001-087,N00014-001-087:100.0%,1.45,3.0,10.86,545.5333333333333,1057.3846153846155,71.785,8.502,2.2584999999999997,1.5605,11.322,1.0,1.0,0.0,0.0,0.1,6.0,0.0,3.0,5.0,10.73,29.3,112.0,6000.0,10.727,94.18299999999999,3.5,74.0,115.36,90.0,0.9,30.0,6000.0,485.0,0.3,0.0,500.0,0.15,10.0,6000.0,0.3,0.0,500.0,6000.0,0.2,0.2,485.0,0.1,0.0,500.0,90.0,6000.0,3.5,4.0,0.05,485.0,0.9,0.0,500.0,1.43,3.0,10.86,545.5333333333333,1057.3846153846155,71.785,8.502,2.2584999999999997,1.5605,11.322,1.0,30.7,0.13,0.0,0.0,0.0,0.0,0.0,0.0,0.0,0.0,0.0,0.0,0.0,0.0,0.0,0.0,0.0,0.0,0.0,0.0,0.0,8.2,0.0,0.0,0.0,0.0,0.0,0.0,0.0,0.0,0.0,0.0,0.0,0.0,0.0,0.0,0.0,0.0,0.0,0.0,0.0,0.0,0.0,0.0,0.0,0.0,0.0,0.0,0.0,0.0,0.0,0.0,0.0,0.0,0.0,0.0,0.0,0.0,0.0,0.11,0.0,0.0,0.0,0.0,0.0,0.0,0.0,0.0,0.0,0.0,8.8
N00014-001-088,N00014-001-088:100.0%,1.45,3.0,11.08,514.3529411764706,787.1111111111111,76.633,9.601,2.4195,1.7225,10.014,1.0,1.0,0.0,0.0,0.1,6.0,0.0,3.0,5.0,9.58,29.3,56.0,6000.0,9.576,37.705,3.5,58.0,115.36,95.0,0.9,30.0,6000.0,485.0,0.3,0.0,500.0,0.15,10.0,6000.0,0.3,0.0,500.0,6000.0,0.2,0.2,485.0,0.1,0.0,500.0,95.0,6000.0,3.5,4.0,0.05,485.0,0.9,0.0,500.0,1.43,3.0,11.08,514.3529411764706,787.1111111111111,76.633,9.601,2.4195,1.7225,10.014,1.0,30.7,0.13,0.0,0.0,0.0,0.0,0.0,0.0,0.0,0.0,0.0,0.0,0.0,0.0,0.0,0.0,0.0,0.0,0.0,0.0,0.0,8.2,0.0,0.0,0.0,0.0,0.0,0.0,0.0,0.0,0.0,0.0,0.0,0.0,0.0,0.0,0.0,0.0,0.0,0.0,0.0,0.0,0.0,0.0,0.0,0.0,0.0,0.0,0.0,0.0,0.0,0.0,0.0,0.0,0.0,0.0,0.0,0.0,0.0,0.11,0.0,0.0,0.0,0.0,0.0,0.0,0.0,0.0,0.0,0.0,8.8
N00014-001-089,N00014-001-089:100.0%,1.45,2.0,12.04,444.15,505.8333333333333,62.301,7.359,2.5015,1.8370000000000002,10.463,1.0,1.0,0.0,0.0,0.1,6.0,0.0,3.0,5.0,3.74,29.3,52.0,6000.0,3.743,63.221,3.5,53.0,115.36,100.0,0.9,30.0,6000.0,485.0,0.3,0.0,500.0,0.15,10.0,6000.0,0.3,0.0,500.0,6000.0,0.2,0.2,485.0,0.1,0.0,500.0,100.0,6000.0,3.5,4.0,0.05,485.0,0.9,0.0,500.0,1.43,2.0,12.04,444.15,505.8333333333333,62.301,7.359,2.5015,1.8370000000000002,10.463,1.0,30.7,0.13,0.0,0.0,0.0,0.0,0.0,0.0,0.0,0.0,0.0,0.0,0.0,0.0,0.0,0.0,0.0,0.0,0.0,0.0,0.0,8.2,0.0,0.0,0.0,0.0,0.0,0.0,0.0,0.0,0.0,0.0,0.0,0.0,0.0,0.0,0.0,0.0,0.0,0.0,0.0,0.0,0.0,0.0,0.0,0.0,0.0,0.0,0.0,0.0,0.0,0.0,0.0,0.0,0.0,0.0,0.0,0.0,0.0,0.11,0.0,0.0,0.0,0.0,0.0,0.0,0.0,0.0,0.0,0.0,8.8
N00014-001-090,N00014-001-090:100.0%,1.45,4.0,10.34,502.55555555555554,626.25,82.188,9.923,2.686,1.8925,10.477,1.0,1.0,0.0,0.0,0.1,6.0,0.0,3.0,5.0,8.43,29.3,48.0,6000.0,8.434,36.981,3.5,49.0,115.36,100.0,0.9,30.0,6000.0,485.0,0.3,0.0,500.0,0.15,10.0,6000.0,0.3,0.0,500.0,6000.0,0.2,0.2,485.0,0.1,0.0,500.0,100.0,6000.0,3.5,4.0,0.05,485.0,0.9,0.0,500.0,1.43,4.0,10.34,502.55555555555554,626.25,82.188,9.923,2.686,1.8925,10.477,1.0,30.7,0.13,0.0,0.0,0.0,0.0,0.0,0.0,0.0,0.0,0.0,0.0,0.0,0.0,0.0,0.0,0.0,0.0,0.0,0.0,0.0,8.2,0.0,0.0,0.0,0.0,0.0,0.0,0.0,0.0,0.0,0.0,0.0,0.0,0.0,0.0,0.0,0.0,0.0,0.0,0.0,0.0,0.0,0.0,0.0,0.0,0.0,0.0,0.0,0.0,0.0,0.0,0.0,0.0,0.0,0.0,0.0,0.0,0.0,0.11,0.0,0.0,0.0,0.0,0.0,0.0,0.0,0.0,0.0,0.0,8.8
N00014-001-091,N00014-001-091:100.0%,1.45,4.0,10.61,505.0,547.75,85.563,10.14,2.5735,1.767,10.041,1.0,1.0,0.0,0.0,0.1,6.0,0.0,3.0,5.0,6.57,29.3,45.0,6000.0,6.565,36.979,3.5,46.0,115.36,110.0,0.9,30.0,6000.0,485.0,0.3,0.0,500.0,0.15,10.0,6000.0,0.3,0.0,500.0,6000.0,0.2,0.2,485.0,0.1,0.0,500.0,110.0,6000.0,3.5,4.0,0.05,485.0,0.9,0.0,500.0,1.43,4.0,10.61,505.0,547.75,85.563,10.14,2.5735,1.767,10.041,1.0,30.7,0.13,0.0,0.0,0.0,0.0,0.0,0.0,0.0,0.0,0.0,0.0,0.0,0.0,0.0,0.0,0.0,0.0,0.0,0.0,0.0,8.2,0.0,0.0,0.0,0.0,0.0,0.0,0.0,0.0,0.0,0.0,0.0,0.0,0.0,0.0,0.0,0.0,0.0,0.0,0.0,0.0,0.0,0.0,0.0,0.0,0.0,0.0,0.0,0.0,0.0,0.0,0.0,0.0,0.0,0.0,0.0,0.0,0.0,0.11,0.0,0.0,0.0,0.0,0.0,0.0,0.0,0.0,0.0,0.0,8.8
N00014-001-092,N00014-001-092:100.0%,1.45,4.0,10.75,685.7931034482758,658.3076923076923,89.325,10.473,2.4055,1.687,9.928,1.0,1.0,0.0,0.0,0.1,6.0,0.0,3.0,5.0,6.25,29.3,43.0,6000.0,6.252999999999999,37.275,3.5,44.0,115.36,120.0,0.9,30.0,6000.0,485.0,0.3,0.0,500.0,0.15,10.0,6000.0,0.3,0.0,500.0,6000.0,0.2,0.2,485.0,0.1,0.0,500.0,120.0,6000.0,3.5,4.0,0.05,485.0,0.9,0.0,500.0,1.43,4.0,10.75,685.7931034482758,658.3076923076923,89.325,10.473,2.4055,1.687,9.928,1.0,30.7,0.13,0.0,0.0,0.0,0.0,0.0,0.0,0.0,0.0,0.0,0.0,0.0,0.0,0.0,0.0,0.0,0.0,0.0,0.0,0.0,8.2,0.0,0.0,0.0,0.0,0.0,0.0,0.0,0.0,0.0,0.0,0.0,0.0,0.0,0.0,0.0,0.0,0.0,0.0,0.0,0.0,0.0,0.0,0.0,0.0,0.0,0.0,0.0,0.0,0.0,0.0,0.0,0.0,0.0,0.0,0.0,0.0,0.0,0.11,0.0,0.0,0.0,0.0,0.0,0.0,0.0,0.0,0.0,0.0,8.8
N00014-001-093,N00014-001-093:100.0%,1.45,4.0,11.27,633.5882352941177,703.68,92.056,10.471,2.1654999999999998,1.513,9.629,1.0,1.0,0.0,0.0,0.1,6.0,0.0,3.0,5.0,6.72,29.3,41.0,6000.0,6.725,37.356,3.5,43.0,115.36,130.0,0.9,30.0,6000.0,485.0,0.3,0.0,500.0,0.15,10.0,6000.0,0.3,0.0,500.0,6000.0,0.2,0.2,485.0,0.1,0.0,500.0,130.0,6000.0,3.5,4.0,0.05,485.0,0.9,0.0,500.0,1.43,4.0,11.27,633.5882352941177,703.68,92.056,10.471,2.1654999999999998,1.513,9.629,1.0,30.7,0.13,0.0,0.0,0.0,0.0,0.0,0.0,0.0,0.0,0.0,0.0,0.0,0.0,0.0,0.0,0.0,0.0,0.0,0.0,0.0,8.2,0.0,0.0,0.0,0.0,0.0,0.0,0.0,0.0,0.0,0.0,0.0,0.0,0.0,0.0,0.0,0.0,0.0,0.0,0.0,0.0,0.0,0.0,0.0,0.0,0.0,0.0,0.0,0.0,0.0,0.0,0.0,0.0,0.0,0.0,0.0,0.0,0.0,0.11,0.0,0.0,0.0,0.0,0.0,0.0,0.0,0.0,0.0,0.0,8.8
N00014-001-094,N00014-001-094:100.0%,1.3,2.0,8.05,185.0909090909091,493.0,11.952,2.455,0.851,0.552,7.736,1.0,1.0,0.0,0.0,0.1,6.0,0.0,3.0,5.0,8.33,12.0,50.0,6000.0,8.326,11.689,15.0,48.0,115.36,50.0,0.9,30.0,6000.0,485.0,0.3,0.0,500.0,0.15,10.0,6000.0,0.3,0.0,500.0,6000.0,0.2,0.2,485.0,0.1,0.0,500.0,50.0,6000.0,15.0,4.0,0.05,485.0,0.9,0.0,500.0,1.288,2.0,8.05,185.0909090909091,493.0,11.952,2.455,0.851,0.552,7.736,1.0,11.0,0.078,0.0,0.0,0.0,0.0,0.0,0.0,0.0,0.0,0.0,0.0,0.0,0.0,0.0,0.0,0.0,0.0,0.0,0.0,0.0,16.0,0.0,0.0,0.0,0.0,0.0,0.0,0.0,0.0,0.0,0.0,0.0,0.0,0.0,0.0,0.0,0.0,0.0,0.0,0.0,0.0,0.0,0.0,0.0,0.0,0.0,0.0,0.0,0.0,0.0,0.0,0.0,0.0,0.0,0.0,0.0,0.0,0.0,0.068,0.0,0.0,0.0,0.0,0.0,0.0,0.0,0.0,0.0,0.0,20.0
N00014-001-095,N00014-001-095:100.0%,1.351,1.0,9.95,206.25925925925927,330.0,16.092,2.815,1.159,0.847,8.042,1.0,1.0,0.0,0.0,0.1,6.0,0.0,3.0,5.0,1.33,12.0,50.0,6000.0,1.333,18.265,15.0,49.0,115.36,60.0,0.9,30.0,6000.0,485.0,0.3,0.0,500.0,0.15,10.0,6000.0,0.3,0.0,500.0,6000.0,0.2,0.2,485.0,0.1,0.0,500.0,60.0,6000.0,15.0,4.0,0.05,485.0,0.9,0.0,500.0,1.354,1.0,9.95,206.25925925925927,330.0,16.092,2.815,1.159,0.847,8.042,1.0,11.0,0.099,0.0,0.0,0.0,0.0,0.0,0.0,0.0,0.0,0.0,0.0,0.0,0.0,0.0,0.0,0.0,0.0,0.0,0.0,0.0,17.0,0.0,0.0,0.0,0.0,0.0,0.0,0.0,0.0,0.0,0.0,0.0,0.0,0.0,0.0,0.0,0.0,0.0,0.0,0.0,0.0,0.0,0.0,0.0,0.0,0.0,0.0,0.0,0.0,0.0,0.0,0.0,0.0,0.0,0.0,0.0,0.0,0.0,0.08,0.0,0.0,0.0,0.0,0.0,0.0,0.0,0.0,0.0,0.0,22.0
N00014-001-096,N00014-001-096:100.0%,1.36,3.0,6.78,223.35135135135135,580.25,14.951,3.182,0.8,0.5389999999999999,7.428,1.0,1.0,0.0,0.0,0.1,6.0,0.0,3.0,5.0,7.93,12.0,47.0,6000.0,7.931,13.07,15.0,48.0,115.36,70.0,0.9,30.0,6000.0,485.0,0.3,0.0,500.0,0.15,10.0,6000.0,0.3,0.0,500.0,6000.0,0.2,0.2,485.0,0.1,0.0,500.0,70.0,6000.0,15.0,4.0,0.05,485.0,0.9,0.0,500.0,1.353,3.0,6.78,223.35135135135135,580.25,14.951,3.182,0.8,0.5389999999999999,7.428,1.0,11.0,0.076,0.0,0.0,0.0,0.0,0.0,0.0,0.0,0.0,0.0,0.0,0.0,0.0,0.0,0.0,0.0,0.0,0.0,0.0,0.0,17.0,0.0,0.0,0.0,0.0,0.0,0.0,0.0,0.0,0.0,0.0,0.0,0.0,0.0,0.0,0.0,0.0,0.0,0.0,0.0,0.0,0.0,0.0,0.0,0.0,0.0,0.0,0.0,0.0,0.0,0.0,0.0,0.0,0.0,0.0,0.0,0.0,0.0,0.091,0.0,0.0,0.0,0.0,0.0,0.0,0.0,0.0,0.0,0.0,22.0
N00014-001-097,N00014-001-097:100.0%,1.37,3.0,6.99,213.6818181818182,557.5555555555555,17.018,3.376,0.9744999999999999,0.663,7.38,1.0,1.0,0.0,0.0,0.1,6.0,0.0,3.0,5.0,5.02,12.0,44.0,6000.0,5.016999999999999,13.187,15.0,45.0,115.36,80.0,0.9,30.0,6000.0,485.0,0.3,0.0,500.0,0.15,10.0,6000.0,0.3,0.0,500.0,6000.0,0.2,0.2,485.0,0.1,0.0,500.0,80.0,6000.0,15.0,4.0,0.05,485.0,0.9,0.0,500.0,1.36,3.0,6.99,213.6818181818182,557.5555555555555,17.018,3.376,0.9744999999999999,0.663,7.38,1.0,11.0,0.13,0.0,0.0,0.0,0.0,0.0,0.0,0.0,0.0,0.0,0.0,0.0,0.0,0.0,0.0,0.0,0.0,0.0,0.0,0.0,17.0,0.0,0.0,0.0,0.0,0.0,0.0,0.0,0.0,0.0,0.0,0.0,0.0,0.0,0.0,0.0,0.0,0.0,0.0,0.0,0.0,0.0,0.0,0.0,0.0,0.0,0.0,0.0,0.0,0.0,0.0,0.0,0.0,0.0,0.0,0.0,0.0,0.0,0.11,0.0,0.0,0.0,0.0,0.0,0.0,0.0,0.0,0.0,0.0,22.0
N00014-001-098,N00014-001-098:100.0%,1.33,3.0,7.08,232.33333333333334,524.0,19.21,3.912,1.0675,0.7685,7.245,1.0,1.0,0.0,0.0,0.1,6.0,0.0,3.0,5.0,5.56,12.0,42.0,6000.0,5.558,13.172,15.0,43.0,115.36,90.0,0.9,30.0,6000.0,485.0,0.3,0.0,500.0,0.15,10.0,6000.0,0.3,0.0,500.0,6000.0,0.2,0.2,485.0,0.1,0.0,500.0,90.0,6000.0,15.0,4.0,0.05,485.0,0.9,0.0,500.0,1.325,3.0,7.08,232.33333333333334,524.0,19.21,3.912,1.0675,0.7685,7.245,1.0,11.0,0.11,0.0,0.0,0.0,0.0,0.0,0.0,0.0,0.0,0.0,0.0,0.0,0.0,0.0,0.0,0.0,0.0,0.0,0.0,0.0,17.0,0.0,0.0,0.0,0.0,0.0,0.0,0.0,0.0,0.0,0.0,0.0,0.0,0.0,0.0,0.0,0.0,0.0,0.0,0.0,0.0,0.0,0.0,0.0,0.0,0.0,0.0,0.0,0.0,0.0,0.0,0.0,0.0,0.0,0.0,0.0,0.0,0.0,0.086,0.0,0.0,0.0,0.0,0.0,0.0,0.0,0.0,0.0,0.0,22.0
N00014-001-099,N00014-001-099:100.0%,1.33,4.0,6.63,245.0,555.4,18.752,3.902,0.8265,0.59,6.977,1.0,1.0,0.0,0.0,0.1,6.0,0.0,3.0,5.0,5.86,12.0,41.0,6000.0,5.859,13.154,15.0,41.0,115.36,100.0,0.9,30.0,6000.0,485.0,0.3,0.0,500.0,0.15,10.0,6000.0,0.3,0.0,500.0,6000.0,0.2,0.2,485.0,0.1,0.0,500.0,100.0,6000.0,15.0,4.0,0.05,485.0,0.9,0.0,500.0,1.325,4.0,6.63,245.0,555.4,18.752,3.902,0.8265,0.59,6.977,1.0,11.0,0.11,0.0,0.0,0.0,0.0,0.0,0.0,0.0,0.0,0.0,0.0,0.0,0.0,0.0,0.0,0.0,0.0,0.0,0.0,0.0,17.0,0.0,0.0,0.0,0.0,0.0,0.0,0.0,0.0,0.0,0.0,0.0,0.0,0.0,0.0,0.0,0.0,0.0,0.0,0.0,0.0,0.0,0.0,0.0,0.0,0.0,0.0,0.0,0.0,0.0,0.0,0.0,0.0,0.0,0.0,0.0,0.0,0.0,0.086,0.0,0.0,0.0,0.0,0.0,0.0,0.0,0.0,0.0,0.0,22.0
N00014-001-100,N00014-001-100:100.0%,1.33,4.0,6.81,238.0,558.0,18.9,4.29,0.98,0.67,7.04,1.0,1.0014,0.0,0.0,0.1,6.0,0.0,3.0,5.0,6.42,12.0,33.0,6000.0,6.422999999999999,86.895,15.0,33.0,115.36,110.0,0.9,30.0,6000.0,485.0,0.3,0.0,500.0,0.15,10.0,6000.0,0.3,0.0,500.0,6000.0,0.2,0.2,485.0,0.1,0.0,500.0,110.0,6000.0,15.0,4.0,0.05,485.0,0.9,0.0,500.0,1.325,4.0,6.81,238.0,566.0,19.2,4.23,0.98,0.66,6.99,1.0,11.0,0.11,0.0,0.45,13.0,61.0,2.6,0.85,0.27,0.14,0.21,0.0,0.002,0.0,0.0,0.0,0.0,0.0,0.0,0.0,0.0,17.0,0.0,0.0,0.0,0.0,0.0,0.0,0.0,0.0,0.0,0.0,0.0,0.0,0.0,0.0,0.0,0.0,0.0,0.0,0.0,0.0,0.0,0.0,0.0,0.0,0.0,0.0,0.0,0.0,0.0,0.0,0.0,0.0,0.0,0.0,0.0,0.0,0.0,0.086,0.0,0.39,14.0,58.0,5.8,0.89,0.29,0.11,0.16,1.1E-15,22.0
