Repository: csm-adapt/quality-made

===========

QualityMade
===========

Welcome to the Quality Made GitHub repo! This is meant to provide a place for
the participants in the Navy Quality Made team to share their code.

Description
===========

First, a quick tour of the structure of this repository, in what is (perhaps
a vain) hope to maintain some order and make sure others can find and reuse
your work.

Best Practices
--------------

**Please document your work using the native mechanism for your programming
language of choice.** For example, Python docstrings on all functions, classes,
and modules; or Matlab help text (comment lines) after function, class
definitions, class properties, etc.

File: src/python/scripts/data/citrination-export-Ze.csv (part 2 of 4)
N00014-001-050,,,6000,W,0.0,s,485.0,0.4,s,0.6,kW,8.0,mm,500.0,Hz,3.5,mm/s,10.0,mm/s,0.3,kW,0.25,s,,,,,500.0,Hz,27.0,12.59,mm,0.05,mm,0.25,s,,,2.0,"1-intermittent, 2-variable, 3-rippled, 4-smooth",55.0,mm/s,0.0,mm,,,,,,,,,0.0,mm,,,3.5,mm/s,1.0,27.0,2.0,"1-intermittent, 2-variable, 3-rippled, 4-smooth",485.0,1.347,,,0.2,s,5.0,s,33.805,,,6000.0,W,,,0.0,mm,0.0,s,3.0,s,,,,,0.6,kW,10.0,mm/s,0.3,kW,6000.0,W,0.0,mm,0.3,kW,,,6000.0,W,,,485.0,4.0,mm,1.35,s,,,12.59,mm,500.0,Hz,102.01,,,6000.0,W,,,,,0.0,s,55,mm/s,500.0,Hz
N00014-001-051,,,6000,W,0.0,s,485.0,0.4,s,0.6,kW,8.0,mm,500.0,Hz,3.5,mm/s,10.0,mm/s,0.3,kW,0.25,s,,,,,500.0,Hz,26.0,12.38,mm,0.05,mm,0.15,s,,,2.0,"1-intermittent, 2-variable, 3-rippled, 4-smooth",60.0,mm/s,0.0,mm,,,,,,,,,0.0,mm,,,3.5,mm/s,1.0,26.0,2.0,"1-intermittent, 2-variable, 3-rippled, 4-smooth",485.0,1.348,,,0.2,s,5.0,s,36.219,,,6000.0,W,,,0.0,mm,0.0,s,3.0,s,,,,,0.6,kW,10.0,mm/s,0.3,kW,6000.0,W,0.0,mm,0.3,kW,,,6000.0,W,,,485.0,4.0,mm,1.35,s,,,12.38,mm,500.0,Hz,102.01,,,6000.0,W,,,,,0.0,s,60,mm/s,500.0,Hz
N00014-001-052,2.308,mm,6000,W,0.0,s,485.0,0.4,s,0.6,kW,8.0,mm,500.0,Hz,3.5,mm/s,10.0,mm/s,0.3,kW,0.25,s,,,1.8785,mm,500.0,Hz,24.0,10.39,mm,0.05,mm,0.15,s,,,2.0,"1-intermittent, 2-variable, 3-rippled, 4-smooth",65.0,mm/s,0.0,mm,,,,,1.3125,mm,12.032,mm,0.0,mm,1.8785,mm,3.5,mm/s,1.0,25.0,2.0,"1-intermittent, 2-variable, 3-rippled, 4-smooth",485.0,13.424,,,0.2,s,5.0,s,34.07,2.308,mm,6000.0,W,,,0.0,mm,0.0,s,3.0,s,56.529275,mm^2,,,0.6,kW,10.0,mm/s,0.3,kW,6000.0,W,0.0,mm,0.3,kW,12.032,mm,6000.0,W,1.3125,mm,485.0,4.0,mm,13.42,s,,,10.39,mm,500.0,Hz,102.01,56.529275,mm^2,6000.0,W,,,,,0.0,s,65,mm/s,500.0,Hz
N00014-001-053,2.793,mm,6000,W,0.0,s,485.0,0.4,s,0.6,kW,8.0,mm,500.0,Hz,3.5,mm/s,10.0,mm/s,0.3,kW,0.25,s,,,2.292,mm,500.0,Hz,24.0,10.69,mm,0.05,mm,0.15,s,,,3.0,"1-intermittent, 2-variable, 3-rippled, 4-smooth",70.0,mm/s,0.0,mm,,,,,1.6445,mm,10.486,mm,0.0,mm,2.292,mm,3.5,mm/s,1.0,24.0,3.0,"1-intermittent, 2-variable, 3-rippled, 4-smooth",485.0,1.345,,,0.2,s,5.0,s,37.597,2.793,mm,6000.0,W,,,0.0,mm,0.0,s,3.0,s,60.979817,mm^2,,,0.6,kW,10.0,mm/s,0.3,kW,6000.0,W,0.0,mm,0.3,kW,10.486,mm,6000.0,W,1.6445,mm,485.0,4.0,mm,1.34,s,,,10.69,mm,500.0,Hz,102.01,60.979817,mm^2,6000.0,W,,,,,0.0,s,70,mm/s,500.0,Hz
N00014-001-054,2.755,mm,6000,W,0.0,s,485.0,0.4,s,0.6,kW,8.0,mm,500.0,Hz,3.5,mm/s,10.0,mm/s,0.3,kW,0.25,s,,,2.2645,mm,500.0,Hz,23.0,10.71,mm,0.05,mm,0.15,s,,,3.0,"1-intermittent, 2-variable, 3-rippled, 4-smooth",75.0,mm/s,0.0,mm,,,,,1.6005,mm,10.616,mm,0.0,mm,2.2645,mm,3.5,mm/s,1.0,23.0,3.0,"1-intermittent, 2-variable, 3-rippled, 4-smooth",485.0,30.639,,,0.2,s,5.0,s,33.806,2.755,mm,6000.0,W,,,0.0,mm,0.0,s,3.0,s,63.620762,mm^2,,,0.6,kW,10.0,mm/s,0.3,kW,6000.0,W,0.0,mm,0.3,kW,10.616,mm,6000.0,W,1.6005,mm,485.0,4.0,mm,30.64,s,,,10.71,mm,500.0,Hz,102.01,63.620762,mm^2,6000.0,W,,,,,0.0,s,75,mm/s,500.0,Hz
N00014-001-055,2.874,mm,6000,W,0.0,s,485.0,0.4,s,0.6,kW,8.0,mm,500.0,Hz,3.5,mm/s,10.0,mm/s,0.3,kW,0.25,s,,,2.4115,mm,500.0,Hz,22.0,10.41,mm,0.05,mm,0.15,s,,,3.0,"1-intermittent, 2-variable, 3-rippled, 4-smooth",80.0,mm/s,0.0,mm,,,,,1.7305,mm,10.538,mm,0.0,mm,2.4115,mm,3.5,mm/s,1.0,22.0,3.0,"1-intermittent, 2-variable, 3-rippled, 4-smooth",485.0,1.332,,,0.2,s,5.0,s,36.564,2.874,mm,6000.0,W,,,0.0,mm,0.0,s,3.0,s,67.595281,mm^2,,,0.6,kW,10.0,mm/s,0.3,kW,6000.0,W,0.0,mm,0.3,kW,10.538,mm,6000.0,W,1.7305,mm,485.0,4.0,mm,1.33,s,,,10.41,mm,500.0,Hz,102.01,67.595281,mm^2,6000.0,W,,,,,0.0,s,80,mm/s,500.0,Hz
N00014-001-056,2.515,mm,6000,W,0.0,s,485.0,0.4,s,0.6,kW,8.0,mm,500.0,Hz,3.5,mm/s,10.0,mm/s,0.3,kW,0.25,s,,,2.0635,mm,500.0,Hz,23.0,9.63,mm,0.05,mm,0.15,s,,,4.0,"1-intermittent, 2-variable, 3-rippled, 4-smooth",85.0,mm/s,0.0,mm,,,,,1.4485,mm,9.647,mm,0.0,mm,2.0635,mm,3.5,mm/s,1.0,22.0,4.0,"1-intermittent, 2-variable, 3-rippled, 4-smooth",485.0,2.682,,,0.2,s,5.0,s,63.502,2.515,mm,6000.0,W,,,0.0,mm,0.0,s,3.0,s,64.675006,mm^2,,,0.6,kW,30.0,mm/s,0.3,kW,6000.0,W,0.0,mm,0.3,kW,9.647,mm,6000.0,W,1.4485,mm,485.0,4.0,mm,2.68,s,,,9.63,mm,500.0,Hz,102.01,64.675006,mm^2,6000.0,W,,,,,0.0,s,85,mm/s,500.0,Hz
N00014-001-057,2.303,mm,6000,W,0.0,s,485.0,0.4,s,0.6,kW,8.0,mm,500.0,Hz,3.5,mm/s,10.0,mm/s,0.3,kW,0.25,s,,,1.922,mm,500.0,Hz,23.0,9.6,mm,0.05,mm,0.15,s,,,4.0,"1-intermittent, 2-variable, 3-rippled, 4-smooth",95.0,mm/s,0.0,mm,,,,,1.3665,mm,8.831,mm,0.0,mm,1.922,mm,3.5,mm/s,1.0,23.0,4.0,"1-intermittent, 2-variable, 3-rippled, 4-smooth",485.0,1.339,,,0.2,s,5.0,s,33.342,2.303,mm,6000.0,W,,,0.0,mm,0.0,s,3.0,s,65.395383,mm^2,,,0.6,kW,30.0,mm/s,0.3,kW,6000.0,W,0.0,mm,0.3,kW,8.831,mm,6000.0,W,1.3665,mm,485.0,4.0,mm,1.34,s,,,9.6,mm,500.0,Hz,102.01,65.395383,mm^2,6000.0,W,,,,,0.0,s,95,mm/s,500.0,Hz
N00014-001-058,,,6000,W,0.0,s,485.0,0.2,s,0.6,kW,6.0,mm,500.0,Hz,15,mm/s,10.0,mm/s,0.3,kW,0.15,s,,,,,500.0,Hz,75.0,9.25,mm,0.05,mm,0.1,s,,,1.0,"1-intermittent, 2-variable, 3-rippled, 4-smooth",35.0,mm/s,0.0,mm,,,,,,,,,0.0,mm,,,15.0,mm/s,1.0,75.0,1.0,"1-intermittent, 2-variable, 3-rippled, 4-smooth",485.0,3.568,,,0.2,s,5.0,s,12.638,,,6000.0,W,,,0.0,mm,0.0,s,3.0,s,,,,,0.6,kW,30.0,mm/s,0.3,kW,6000.0,W,0.0,mm,0.3,kW,,,6000.0,W,,,485.0,4.0,mm,3.57,s,,,9.25,mm,500.0,Hz,113.69,,,6000.0,W,,,,,0.0,s,35,mm/s,500.0,Hz
N00014-001-059,,,6000,W,0.0,s,485.0,0.2,s,0.6,kW,6.0,mm,500.0,Hz,15,mm/s,10.0,mm/s,0.3,kW,0.15,s,,,,,500.0,Hz,70.0,9.65,mm,0.05,mm,0.1,s,,,1.0,"1-intermittent, 2-variable, 3-rippled, 4-smooth",50.0,mm/s,0.0,mm,,,,,,,,,0.0,mm,,,15.0,mm/s,1.0,69.0,1.0,"1-intermittent, 2-variable, 3-rippled, 4-smooth",485.0,5.096,,,0.2,s,5.0,s,13.032,,,6000.0,W,,,0.0,mm,0.0,s,3.0,s,,,,,0.6,kW,30.0,mm/s,0.3,kW,6000.0,W,0.0,mm,0.3,kW,,,6000.0,W,,,485.0,4.0,mm,5.1,s,,,9.65,mm,500.0,Hz,113.69,,,6000.0,W,,,,,0.0,s,50,mm/s,500.0,Hz
N00014-001-060,,,6000,W,0.0,s,485.0,0.2,s,0.6,kW,6.0,mm,500.0,Hz,15,mm/s,10.0,mm/s,0.3,kW,0.15,s,,,,,500.0,Hz,59.0,7.45,mm,0.05,mm,0.1,s,,,1.0,"1-intermittent, 2-variable, 3-rippled, 4-smooth",60.0,mm/s,0.0,mm,,,,,,,,,0.0,mm,,,15.0,mm/s,1.0,58.0,1.0,"1-intermittent, 2-variable, 3-rippled, 4-smooth",485.0,3.923,,,0.2,s,5.0,s,13.201,,,6000.0,W,,,0.0,mm,0.0,s,3.0,s,,,,,0.6,kW,30.0,mm/s,0.3,kW,6000.0,W,0.0,mm,0.3,kW,,,6000.0,W,,,485.0,4.0,mm,3.92,s,,,7.45,mm,500.0,Hz,113.69,,,6000.0,W,,,,,0.0,s,60,mm/s,500.0,Hz
N00014-001-061,,,6000,W,0.0,s,485.0,0.2,s,0.6,kW,6.0,mm,500.0,Hz,15,mm/s,10.0,mm/s,0.3,kW,0.15,s,,,,,500.0,Hz,49.0,7.75,mm,0.05,mm,0.1,s,,,1.0,"1-intermittent, 2-variable, 3-rippled, 4-smooth",70.0,mm/s,0.0,mm,,,,,,,,,0.0,mm,,,15.0,mm/s,1.0,48.0,1.0,"1-intermittent, 2-variable, 3-rippled, 4-smooth",485.0,8.351,,,0.2,s,5.0,s,11.843,,,6000.0,W,,,0.0,mm,0.0,s,3.0,s,,,,,0.6,kW,30.0,mm/s,0.1,kW,6000.0,W,0.0,mm,0.3,kW,,,6000.0,W,,,485.0,4.0,mm,8.35,s,,,7.75,mm,500.0,Hz,113.69,,,4500.0,W,,,,,0.0,s,70,mm/s,500.0,Hz
N00014-001-062,1.525,mm,6000,W,0.0,s,485.0,0.2,s,0.6,kW,6.0,mm,500.0,Hz,15,mm/s,10.0,mm/s,0.3,kW,0.15,s,,,1.255,mm,500.0,Hz,46.0,6.52,mm,0.05,mm,0.1,s,,,3.0,"1-intermittent, 2-variable, 3-rippled, 4-smooth",80.0,mm/s,0.0,mm,,,,,0.885,mm,7.152,mm,0.0,mm,1.255,mm,15.0,mm/s,1.0,46.0,3.0,"1-intermittent, 2-variable, 3-rippled, 4-smooth",485.0,4.468999999999999,,,0.2,s,5.0,s,13.345,1.525,mm,6000.0,W,,,0.0,mm,0.0,s,3.0,s,18.722638,mm^2,,,0.6,kW,30.0,mm/s,0.1,kW,6000.0,W,0.0,mm,0.3,kW,7.152,mm,6000.0,W,0.885,mm,485.0,4.0,mm,4.47,s,,,6.52,mm,500.0,Hz,113.69,18.722638,mm^2,4500.0,W,,,,,0.0,s,80,mm/s,500.0,Hz
N00014-001-063,1.459,mm,6000,W,0.0,s,485.0,0.2,s,0.6,kW,6.0,mm,500.0,Hz,15,mm/s,10.0,mm/s,0.3,kW,0.15,s,,,1.1845,mm,500.0,Hz,44.0,6.58,mm,0.05,mm,0.1,s,,,4.0,"1-intermittent, 2-variable, 3-rippled, 4-smooth",90.0,mm/s,0.0,mm,,,,,0.829,mm,6.819,mm,0.0,mm,1.1845,mm,15.0,mm/s,1.0,44.0,4.0,"1-intermittent, 2-variable, 3-rippled, 4-smooth",485.0,8.935,,,0.2,s,5.0,s,13.383,1.459,mm,6000.0,W,,,0.0,mm,0.0,s,3.0,s,19.036418,mm^2,,,0.6,kW,30.0,mm/s,0.1,kW,6000.0,W,0.0,mm,0.3,kW,6.819,mm,6000.0,W,0.829,mm,485.0,4.0,mm,8.93,s,,,6.58,mm,500.0,Hz,113.69,19.036418,mm^2,4500.0,W,,,,,0.0,s,90,mm/s,500.0,Hz
N00014-001-064,1.377,mm,6000,W,0.0,s,485.0,0.2,s,0.6,kW,6.0,mm,500.0,Hz,15,mm/s,10.0,mm/s,0.3,kW,0.15,s,,,1.118,mm,500.0,Hz,42.0,6.63,mm,0.05,mm,0.1,s,,,4.0,"1-intermittent, 2-variable, 3-rippled, 4-smooth",95.0,mm/s,0.0,mm,,,,,0.8145,mm,6.767,mm,0.0,mm,1.118,mm,15.0,mm/s,1.0,42.0,4.0,"1-intermittent, 2-variable, 3-rippled, 4-smooth",485.0,10.1,,,0.2,s,5.0,s,13.049,1.377,mm,6000.0,W,,,0.0,mm,0.0,s,3.0,s,19.199668,mm^2,,,0.6,kW,30.0,mm/s,0.1,kW,6000.0,W,0.0,mm,0.3,kW,6.767,mm,6000.0,W,0.8145,mm,485.0,4.0,mm,10.1,s,,,6.63,mm,500.0,Hz,113.69,19.199668,mm^2,4500.0,W,,,,,0.0,s,95,mm/s,500.0,Hz
N00014-001-065,1.162,mm,6000,W,0.0,s,485.0,0.2,s,0.6,kW,6.0,mm,500.0,Hz,15,mm/s,10.0,mm/s,0.3,kW,0.15,s,,,0.9885,mm,500.0,Hz,40.0,6.74,mm,0.05,mm,0.1,s,,,4.0,"1-intermittent, 2-variable, 3-rippled, 4-smooth",100.0,mm/s,0.0,mm,,,,,0.6705,mm,6.834,mm,0.0,mm,0.9885,mm,15.0,mm/s,1.0,40.0,4.0,"1-intermittent, 2-variable, 3-rippled, 4-smooth",485.0,1.347,,,0.2,s,5.0,s,16.367,1.162,mm,6000.0,W,,,0.0,mm,0.0,s,3.0,s,19.449201,mm^2,,,0.6,kW,30.0,mm/s,0.1,kW,6000.0,W,0.0,mm,0.3,kW,6.834,mm,6000.0,W,0.6705,mm,485.0,4.0,mm,1.35,s,,,6.74,mm,500.0,Hz,113.69,19.449201,mm^2,4500.0,W,,,,,0.0,s,100,mm/s,500.0,Hz
N00014-001-066,1.599,mm,3000,W,0.0,s,485.0,0.2,s,1.2,kW,6.0,mm,500.0,Hz,3.5,mm/s,10.0,mm/s,0.3,kW,0.15,s,,,1.2775,mm,500.0,Hz,27.0,6.48,mm,0.05,mm,0.1,s,,,3.0,"1-intermittent, 2-variable, 3-rippled, 4-smooth",40.0,mm/s,0.0,mm,,,,,0.896,mm,6.478,mm,0.0,mm,1.2775,mm,3.5,mm/s,1.0,26.0,3.0,"1-intermittent, 2-variable, 3-rippled, 4-smooth",485.0,4.742,,,0.2,s,5.0,s,222.727,1.599,mm,3000.0,W,,,0.0,mm,0.0,s,3.0,s,27.638694,mm^2,,,1.2,kW,30.0,mm/s,0.1,kW,6000.0,W,0.0,mm,0.3,kW,6.478,mm,6000.0,W,0.896,mm,485.0,4.0,mm,4.74,s,,,6.48,mm,500.0,Hz,113.33,27.638694,mm^2,4500.0,W,,,,,0.0,s,40,mm/s,500.0,Hz
N00014-001-067,,,3000,W,0.0,s,485.0,0.2,s,1.2,kW,6.0,mm,500.0,Hz,3.5,mm/s,10.0,mm/s,0.3,kW,0.15,s,,,,,500.0,Hz,60.0,,,0.05,mm,0.1,s,,,,,45.0,mm/s,0.0,mm,,,,,,,,,0.0,mm,,,3.5,mm/s,1.0,54.0,,,485.0,1.339,,,0.2,s,5.0,s,753.995,,,3000.0,W,,,0.0,mm,0.0,s,3.0,s,,,,,1.2,kW,30.0,mm/s,0.1,kW,6000.0,W,0.0,mm,0.3,kW,,,6000.0,W,,,485.0,4.0,mm,1.34,s,,,,,500.0,Hz,113.33,,,4500.0,W,,,,,0.0,s,45,mm/s,500.0,Hz
N00014-001-068,1.24,mm,3000,W,0.0,s,485.0,0.2,s,1.2,kW,6.0,mm,500.0,Hz,3.5,mm/s,10.0,mm/s,0.3,kW,0.15,s,,,0.9995,mm,500.0,Hz,62.0,6.45,mm,0.05,mm,0.1,s,,,2.0,"1-intermittent, 2-variable, 3-rippled, 4-smooth",50.0,mm/s,0.0,mm,,,,,0.6665,mm,6.123,mm,0.0,mm,0.9995,mm,3.5,mm/s,2.0,60.0,2.0,"1-intermittent, 2-variable, 3-rippled, 4-smooth",485.0,1.343,,,0.2,s,5.0,s,41.132,1.24,mm,3000.0,W,,,0.0,mm,0.0,s,3.0,s,33.013094,mm^2,,,1.2,kW,30.0,mm/s,0.1,kW,6000.0,W,0.0,mm,0.3,kW,6.123,mm,6000.0,W,0.6665,mm,485.0,4.0,mm,1.34,s,,,6.45,mm,500.0,Hz,112.58,33.013094,mm^2,4500.0,W,,,,,0.0,s,50,mm/s,500.0,Hz
N00014-001-069,1.263,mm,3000,W,0.0,s,485.0,0.2,s,1.2,kW,6.0,mm,500.0,Hz,3.5,mm/s,10.0,mm/s,0.3,kW,0.15,s,,,1.0125,mm,500.0,Hz,55.0,6.35,mm,0.05,mm,0.1,s,,,2.0,"1-intermittent, 2-variable, 3-rippled, 4-smooth",55.0,mm/s,0.0,mm,,,,,0.6425,mm,5.88,mm,0.0,mm,1.0125,mm,3.5,mm/s,2.0,52.0,2.0,"1-intermittent, 2-variable, 3-rippled, 4-smooth",485.0,1.335,,,0.2,s,5.0,s,189.556,1.263,mm,3000.0,W,,,0.0,mm,0.0,s,3.0,s,34.105129,mm^2,,,1.2,kW,30.0,mm/s,0.1,kW,6000.0,W,0.0,mm,0.3,kW,5.88,mm,6000.0,W,0.6425,mm,485.0,4.0,mm,1.34,s,,,6.35,mm,500.0,Hz,112.58,34.105129,mm^2,4500.0,W,,,,,0.0,s,55,mm/s,500.0,Hz
N00014-001-070,1.12,mm,3000,W,0.0,s,485.0,0.2,s,1.2,kW,6.0,mm,500.0,Hz,3.5,mm/s,10.0,mm/s,0.3,kW,0.15,s,,,0.8865,mm,500.0,Hz,45.0,6.15,mm,0.05,mm,0.1,s,,,3.0,"1-intermittent, 2-variable, 3-rippled, 4-smooth",65.0,mm/s,0.0,mm,,,,,0.535,mm,5.538,mm,0.0,mm,0.8865,mm,3.5,mm/s,2.0,45.0,3.0,"1-intermittent, 2-variable, 3-rippled, 4-smooth",485.0,1.349,,,0.2,s,5.0,s,125.341,1.12,mm,3000.0,W,,,0.0,mm,0.0,s,3.0,s,35.334984,mm^2,,,1.2,kW,30.0,mm/s,0.1,kW,6000.0,W,0.0,mm,0.3,kW,5.538,mm,6000.0,W,0.535,mm,485.0,4.0,mm,1.35,s,,,6.15,mm,500.0,Hz,112.58,35.334984,mm^2,4500.0,W,,,,,0.0,s,65,mm/s,500.0,Hz
N00014-001-071,0.877,mm,6000,W,0.0,s,485.0,0.2,s,1.2,kW,6.0,mm,500.0,Hz,3.5,mm/s,10.0,mm/s,0.3,kW,0.15,s,,,0.6205,mm,500.0,Hz,44.0,6.22,mm,0.05,mm,0.1,s,,,3.0,"1-intermittent, 2-variable, 3-rippled, 4-smooth",65.0,mm/s,0.0,mm,,,,,0.3105,mm,5.412,mm,0.0,mm,0.6205,mm,3.5,mm/s,2.0,43.0,3.0,"1-intermittent, 2-variable, 3-rippled, 4-smooth",485.0,7.706,,,0.2,s,5.0,s,37.917,0.877,mm,6000.0,W,,,0.0,mm,0.0,s,3.0,s,38.794808,mm^2,,,1.2,kW,30.0,mm/s,0.1,kW,6000.0,W,0.0,mm,0.3,kW,5.412,mm,6000.0,W,0.3105,mm,485.0,4.0,mm,7.71,s,,,6.22,mm,500.0,Hz,112.58,38.794808,mm^2,4500.0,W,,,,,0.0,s,65,mm/s,500.0,Hz
N00014-001-072,3.092,mm,6000,W,0.0,s,485.0,0.2,s,1.2,kW,6.0,mm,500.0,Hz,3.5,mm/s,10.0,mm/s,0.3,kW,0.15,s,,,2.4715,mm,500.0,Hz,42.0,10.02,mm,0.05,mm,0.1,s,,,3.0,"1-intermittent, 2-variable, 3-rippled, 4-smooth",75.0,mm/s,0.0,mm,,,,,1.715,mm,9.919,mm,0.0,mm,2.4715,mm,3.5,mm/s,2.0,41.0,3.0,"1-intermittent, 2-variable, 3-rippled, 4-smooth",485.0,12.775,,,0.2,s,5.0,s,46.755,3.092,mm,6000.0,W,,,0.0,mm,0.0,s,3.0,s,58.569709,mm^2,,,1.2,kW,30.0,mm/s,0.1,kW,6000.0,W,0.0,mm,0.3,kW,9.919,mm,6000.0,W,1.715,mm,485.0,4.0,mm,12.77,s,,,10.02,mm,500.0,Hz,112.58,58.569709,mm^2,4500.0,W,,,,,0.0,s,75,mm/s,500.0,Hz
N00014-001-073,2.836,mm,6000,W,0.0,s,485.0,0.2,s,1.2,kW,6.0,mm,500.0,Hz,3.5,mm/s,10.0,mm/s,0.3,kW,0.15,s,,,2.238,mm,500.0,Hz,40.0,10.07,mm,0.05,mm,0.1,s,,,3.0,"1-intermittent, 2-variable, 3-rippled, 4-smooth",85.0,mm/s,0.0,mm,,,,,1.546,mm,9.952,mm,0.0,mm,2.238,mm,3.5,mm/s,2.0,39.0,3.0,"1-intermittent, 2-variable, 3-rippled, 4-smooth",485.0,1.339,,,0.2,s,5.0,s,84.48100000000001,2.836,mm,6000.0,W,,,0.0,mm,0.0,s,3.0,s,60.86505,mm^2,,,1.2,kW,30.0,mm/s,0.1,kW,6000.0,W,0.0,mm,0.3,kW,9.952,mm,6000.0,W,1.546,mm,485.0,4.0,mm,1.34,s,,,10.07,mm,500.0,Hz,112.58,60.86505,mm^2,4500.0,W,,,,,0.0,s,85,mm/s,500.0,Hz
N00014-001-074,3.109,mm,6000,W,0.0,s,485.0,0.2,s,1.2,kW,6.0,mm,500.0,Hz,15,mm/s,10.0,mm/s,0.3,kW,0.15,s,,,2.4935,mm,500.0,Hz,35.0,10.08,mm,0.05,mm,0.1,s,,,2.0,"1-intermittent, 2-variable, 3-rippled, 4-smooth",85.0,mm/s,0.0,mm,,,,,1.7205,mm,9.495,mm,0.0,mm,2.4935,mm,15.0,mm/s,2.0,34.0,2.0,"1-intermittent, 2-variable, 3-rippled, 4-smooth",485.0,1.339,,,0.2,s,5.0,s,61.36600000000001,3.109,mm,6000.0,W,,,0.0,mm,0.0,s,3.0,s,59.776067,mm^2,,,1.2,kW,30.0,mm/s,0.1,kW,6000.0,W,0.0,mm,0.3,kW,9.495,mm,6000.0,W,1.7205,mm,485.0,4.0,mm,1.34,s,,,10.08,mm,500.0,Hz,112.58,59.776067,mm^2,4500.0,W,,,,,0.0,s,85,mm/s,500.0,Hz
N00014-001-075,4.18,mm,6000,W,0.0,s,485.0,0.2,s,0,kW,6.0,mm,500.0,Hz,6.67,mm/s,10.0,mm/s,0.3,kW,0.15,s,376.8,microns,1.4455,mm,500.0,Hz,49.0,11.9,mm,0.05,mm,0.1,s,927.0,microns,2.0,"1-intermittent, 2-variable, 3-rippled, 4-smooth",59.0,mm/s,0.0,mm,,,376.8,microns,1.043,mm,11.925,mm,0.0,mm,1.4455,mm,6.67,mm/s,1.0,79.0,2,"1-intermittent, 2-variable, 3-rippled, 4-smooth",485.0,1.345,,,0.2,s,5.0,s,186.918,4.18,mm,6000.0,W,927.0,microns,0.0,mm,0.0,s,3.0,s,37.692,mm^2,,,0.0,kW,30.0,mm/s,0.1,kW,6000.0,W,0.0,mm,0.3,kW,11.925,mm,6000.0,W,1.043,mm,485.0,4.0,mm,1.34,s,1,"1-basketweave, 2-colony, 4-GB alpha",11.9,mm,500.0,Hz,103.32,37.692,mm^2,4500.0,W,,,1.0,"1-basketweave, 2-colony, 4-GB alpha",0.0,s,59,mm/s,500.0,Hz
N00014-001-076,4.531,mm,6000,W,0.0,s,485.0,0.2,s,0.3,kW,6.0,mm,500.0,Hz,6.58,mm/s,10.0,mm/s,0.3,kW,0.15,s,337.9444444,microns,1.0875,mm,500.0,Hz,61.0,7.81,mm,0.05,mm,0.1,s,1424.4,microns,4.0,"1-intermittent, 2-variable, 3-rippled, 4-smooth",59.25,mm/s,0.0,mm,,,337.9444444,microns,0.7985,mm,7.966,mm,0.0,mm,1.0875,mm,6.58,mm/s,1.0,58.0,4,"1-intermittent, 2-variable, 3-rippled, 4-smooth",485.0,107.46,,,0.2,s,5.0,s,19.729,4.531,mm,6000.0,W,1424.4,microns,0.0,mm,0.0,s,3.0,s,25.642,mm^2,,,0.3,kW,30.0,mm/s,0.1,kW,6000.0,W,0.0,mm,0.3,kW,7.966,mm,6000.0,W,0.7985,mm,485.0,4.0,mm,107.46,s,1,"1-basketweave, 2-colony, 4-GB alpha",7.81,mm,500.0,Hz,103.32,25.642,mm^2,6000.0,W,,,1.0,"1-basketweave, 2-colony, 4-GB alpha",0.0,s,59.25,mm/s,500.0,Hz
N00014-001-077,7.76,mm,3000,W,0.0,s,485.0,0.2,s,0.9,kW,6.0,mm,500.0,Hz,3.5,mm/s,10.0,mm/s,0.3,kW,0.15,s,514.9090909,microns,0.808,mm,500.0,Hz,52.0,6.13,mm,0.05,mm,0.1,s,1131.272727,microns,3.0,"1-intermittent, 2-variable, 3-rippled, 4-smooth",59.25,mm/s,0.0,mm,,,514.9090909,microns,0.802,mm,5.858,mm,0.0,mm,0.808,mm,3.5,mm/s,1.0,50.0,3,"1-intermittent, 2-variable, 3-rippled, 4-smooth",485.0,17.007,,,0.2,s,5.0,s,35.091,7.76,mm,3000.0,W,1131.272727,microns,0.0,mm,0.0,s,3.0,s,38.461,mm^2,,,0.9,kW,30.0,mm/s,0.1,kW,6000.0,W,0.0,mm,0.3,kW,5.858,mm,6000.0,W,0.802,mm,485.0,4.0,mm,17.01,s,1,"1-basketweave, 2-colony, 4-GB alpha",6.13,mm,500.0,Hz,103.32,38.461,mm^2,6000.0,W,,,1.0,"1-basketweave, 2-colony, 4-GB alpha",0.0,s,59.25,mm/s,500.0,Hz
N00014-001-078,7.597,mm,3000,W,0.0,s,485.0,0.2,s,0.9,kW,6.0,mm,500.0,Hz,3.5,mm/s,10.0,mm/s,0.3,kW,0.15,s,635.5238095,microns,1.2775,mm,500.0,Hz,49.0,6.89,mm,0.05,mm,0.1,s,1077.272727,microns,3.0,"1-intermittent, 2-variable, 3-rippled, 4-smooth",65.0,mm/s,0.0,mm,,,635.5238095,microns,0.9675,mm,6.742,mm,0.0,mm,1.2775,mm,3.5,mm/s,1.0,48.0,3,"1-intermittent, 2-variable, 3-rippled, 4-smooth",485.0,1.339,,,0.2,s,5.0,s,33.555,7.597,mm,3000.0,W,1077.272727,microns,0.0,mm,0.0,s,3.0,s,43.613,mm^2,,,0.9,kW,30.0,mm/s,0.1,kW,6000.0,W,0.0,mm,0.3,kW,6.742,mm,6000.0,W,0.9675,mm,485.0,4.0,mm,1.34,s,1,"1-basketweave, 2-colony, 4-GB alpha",6.89,mm,500.0,Hz,103.32,43.613,mm^2,6000.0,W,,,1.0,"1-basketweave, 2-colony, 4-GB alpha",0.0,s,65,mm/s,500.0,Hz
N00014-001-079,8.245,mm,3000,W,0.0,s,485.0,0.2,s,0.9,kW,6.0,mm,500.0,Hz,3.5,mm/s,10.0,mm/s,0.3,kW,0.15,s,618.6363636,microns,1.435,mm,500.0,Hz,48.0,6.94,mm,0.05,mm,0.1,s,1086.166667,microns,3.0,"1-intermittent, 2-variable, 3-rippled, 4-smooth",70.0,mm/s,0.0,mm,,,618.6363636,microns,1.0255,mm,6.869,mm,0.0,mm,1.435,mm,3.5,mm/s,1.0,46.0,3,"1-intermittent, 2-variable, 3-rippled, 4-smooth",485.0,11.712,,,0.2,s,5.0,s,34.212,8.245,mm,3000.0,W,1086.166667,microns,0.0,mm,0.0,s,3.0,s,47.582,mm^2,,,0.9,kW,30.0,mm/s,0.1,kW,6000.0,W,0.0,mm,0.3,kW,6.869,mm,6000.0,W,1.0255,mm,485.0,4.0,mm,11.71,s,1,"1-basketweave, 2-colony, 4-GB alpha",6.94,mm,500.0,Hz,103.32,47.582,mm^2,6000.0,W,,,1.0,"1-basketweave, 2-colony, 4-GB alpha",0.0,s,70,mm/s,500.0,Hz
N00014-001-080,8.816,mm,3000,W,0.0,s,485.0,0.2,s,0.9,kW,6.0,mm,500.0,Hz,3.5,mm/s,10.0,mm/s,0.3,kW,0.15,s,737.2,microns,2.041,mm,500.0,Hz,45.0,7.64,mm,0.05,mm,0.1,s,778.9333333,microns,4.0,"1-intermittent, 2-variable, 3-rippled, 4-smooth",75.0,mm/s,0.0,mm,,,737.2,microns,1.42,mm,6.979,mm,0.0,mm,2.041,mm,3.5,mm/s,1.0,43.0,4,"1-intermittent, 2-variable, 3-rippled, 4-smooth",485.0,18.051,,,0.2,s,5.0,s,33.531,8.816,mm,3000.0,W,778.9333333,microns,0.0,mm,0.0,s,3.0,s,53.941,mm^2,,,0.9,kW,30.0,mm/s,0.1,kW,6000.0,W,0.0,mm,0.3,kW,6.979,mm,6000.0,W,1.42,mm,485.0,4.0,mm,18.05,s,1,"1-basketweave, 2-colony, 4-GB alpha",7.64,mm,500.0,Hz,103.32,53.941,mm^2,6000.0,W,,,1.0,"1-basketweave, 2-colony, 4-GB alpha",0.0,s,75,mm/s,500.0,Hz
N00014-001-081,8.554,mm,3000,W,0.0,s,485.0,0.2,s,0.9,kW,6.0,mm,500.0,Hz,3.5,mm/s,10.0,mm/s,0.3,kW,0.15,s,449.5428571,microns,1.585,mm,500.0,Hz,43.0,7.93,mm,0.05,mm,0.1,s,728.0,microns,4.0,"1-intermittent, 2-variable, 3-rippled, 4-smooth",80.0,mm/s,0.0,mm,,,449.5428571,microns,1.1175,mm,6.98,mm,0.0,mm,1.585,mm,3.5,mm/s,1.0,42.0,4,"1-intermittent, 2-variable, 3-rippled, 4-smooth",485.0,17.648,,,0.2,s,5.0,s,34.216,8.554,mm,3000.0,W,728.0,microns,0.0,mm,0.0,s,3.0,s,54.11,mm^2,,,0.9,kW,30.0,mm/s,0.1,kW,6000.0,W,0.0,mm,0.3,kW,6.98,mm,6000.0,W,1.1175,mm,485.0,4.0,mm,17.65,s,1,"1-basketweave, 2-colony, 4-GB alpha",7.93,mm,500.0,Hz,103.32,54.11,mm^2,6000.0,W,,,1.0,"1-basketweave, 2-colony, 4-GB alpha",0.0,s,80,mm/s,500.0,Hz
N00014-001-082,8.255,mm,3000,W,0.0,s,485.0,0.2,s,0.9,kW,6.0,mm,500.0,Hz,3.5,mm/s,10.0,mm/s,0.3,kW,0.15,s,695.4782609,microns,1.166,mm,500.0,Hz,42.0,8.27,mm,0.05,mm,0.1,s,1170.4,microns,4.0,"1-intermittent, 2-variable, 3-rippled, 4-smooth",85.0,mm/s,0.0,mm,,,695.4782609,microns,0.835,mm,5.996,mm,0.0,mm,1.166,mm,3.5,mm/s,1.0,41.0,4,"1-intermittent, 2-variable, 3-rippled, 4-smooth",485.0,16.714,,,0.2,s,5.0,s,34.271,8.255,mm,3000.0,W,1170.4,microns,0.0,mm,0.0,s,3.0,s,52.02,mm^2,,,0.9,kW,30.0,mm/s,0.1,kW,6000.0,W,0.0,mm,0.3,kW,5.996,mm,6000.0,W,0.835,mm,485.0,4.0,mm,16.71,s,1,"1-basketweave, 2-colony, 4-GB alpha",8.27,mm,500.0,Hz,103.32,52.02,mm^2,6000.0,W,,,1.0,"1-basketweave, 2-colony, 4-GB alpha",0.0,s,85,mm/s,500.0,Hz
N00014-001-083,7.97,mm,3000,W,0.0,s,485.0,0.2,s,0.9,kW,6.0,mm,500.0,Hz,3.5,mm/s,10.0,mm/s,0.3,kW,0.15,s,1050.0,microns,0.786,mm,500.0,Hz,41.0,7.96,mm,0.05,mm,0.1,s,1199.166667,microns,3.0,"1-intermittent, 2-variable, 3-rippled, 4-smooth",90.0,mm/s,0.0,mm,,,1050.0,microns,0.5565,mm,6.03,mm,0.0,mm,0.786,mm,3.5,mm/s,1.0,40.0,3,"1-intermittent, 2-variable, 3-rippled, 4-smooth",485.0,7.67,,,0.2,s,5.0,s,72.252,7.97,mm,3000.0,W,1199.166667,microns,0.0,mm,0.0,s,3.0,s,48.675,mm^2,,,0.9,kW,30.0,mm/s,0.1,kW,6000.0,W,0.0,mm,0.3,kW,6.03,mm,6000.0,W,0.5565,mm,485.0,4.0,mm,7.67,s,1,"1-basketweave, 2-colony, 4-GB alpha",7.96,mm,500.0,Hz,103.32,48.675,mm^2,6000.0,W,,,1.0,"1-basketweave, 2-colony, 4-GB alpha",0.0,s,90,mm/s,500.0,Hz
N00014-001-084,2.722,mm,3000,W,0.0,s,485.0,0.2,s,0.9,kW,6.0,mm,500.0,Hz,15,mm/s,10.0,mm/s,0.3,kW,0.15,s,232.6875,microns,0.578,mm,500.0,Hz,42.0,5.59,mm,0.05,mm,0.1,s,2045.0,microns,3.0,"1-intermittent, 2-variable, 3-rippled, 4-smooth",55.0,mm/s,0.0,mm,,,232.6875,microns,0.426,mm,5.111,mm,0.0,mm,0.578,mm,15.0,mm/s,1.0,42.0,3,"1-intermittent, 2-variable, 3-rippled, 4-smooth",485.0,8.975,,,0.2,s,5.0,s,10.908,2.722,mm,3000.0,W,2045.0,microns,0.0,mm,0.0,s,3.0,s,26.809,mm^2,,,0.9,kW,30.0,mm/s,0.1,kW,6000.0,W,0.0,mm,0.3,kW,5.111,mm,6000.0,W,0.426,mm,485.0,4.0,mm,8.98,s,1,"1-basketweave, 2-colony, 4-GB alpha",5.59,mm,500.0,Hz,103.32,26.809,mm^2,6000.0,W,,,1.0,"1-basketweave, 2-colony, 4-GB alpha",0.0,s,55,mm/s,500.0,Hz
N00014-001-085,2.364,mm,3000,W,0.0,s,485.0,0.2,s,0.9,kW,6.0,mm,500.0,Hz,15,mm/s,10.0,mm/s,0.3,kW,0.15,s,193.55,microns,0.5855,mm,500.0,Hz,42.0,4.97,mm,0.05,mm,0.1,s,1114.0,microns,3.0,"1-intermittent, 2-variable, 3-rippled, 4-smooth",50.0,mm/s,0.0,mm,,,193.55,microns,0.412,mm,5.325,mm,0.0,mm,0.5855,mm,15.0,mm/s,1.0,42.0,3,"1-intermittent, 2-variable, 3-rippled, 4-smooth",485.0,8.076,,,0.2,s,5.0,s,10.876,2.364,mm,3000.0,W,1114.0,microns,0.0,mm,0.0,s,3.0,s,29.347,mm^2,,,0.9,kW,30.0,mm/s,0.1,kW,6000.0,W,0.0,mm,0.3,kW,5.325,mm,6000.0,W,0.412,mm,485.0,4.0,mm,8.08,s,1,"1-basketweave, 2-colony, 4-GB alpha",4.97,mm,500.0,Hz,103.32,29.347,mm^2,6000.0,W,,,1.0,"1-basketweave, 2-colony, 4-GB alpha",0.0,s,50,mm/s,500.0,Hz
N00014-001-086,2.306,mm,3000,W,0.0,s,485.0,0.2,s,0.9,kW,6.0,mm,500.0,Hz,15,mm/s,10.0,mm/s,0.3,kW,0.15,s,181.8421053,microns,1.153,mm,500.0,Hz,41.0,5.08,mm,0.05,mm,0.1,s,330.8,microns,3.0,"1-intermittent, 2-variable, 3-rippled, 4-smooth",45.0,mm/s,0.0,mm,,,181.8421053,microns,0.5765,mm,5.061,mm,0.0,mm,1.153,mm,15.0,mm/s,1.0,41.0,3,"1-intermittent, 2-variable, 3-rippled, 4-smooth",485.0,7.699,,,0.2,s,5.0,s,10.89,2.306,mm,3000.0,W,330.8,microns,0.0,mm,0.0,s,3.0,s,8.115,mm^2,,,0.9,kW,30.0,mm/s,0.1,kW,6000.0,W,0.0,mm,0.3,kW,5.061,mm,6000.0,W,0.5765,mm,485.0,4.0,mm,7.7,s,1,"1-basketweave, 2-colony, 4-GB alpha",5.08,mm,500.0,Hz,103.32,8.115,mm^2,6000.0,W,,,1.0,"1-basketweave, 2-colony, 4-GB alpha",0.0,s,45,mm/s,500.0,Hz
N00014-001-087,8.502,mm,6000,W,0.0,s,485.0,0.2,s,0.9,kW,6.0,mm,500.0,Hz,3.5,mm/s,10.0,mm/s,0.3,kW,0.15,s,545.5333333333333,microns,2.2584999999999997,mm,500.0,Hz,74.0,10.86,mm,0.05,mm,0.1,s,1057.3846153846155,microns,3.0,"1-intermittent, 2-variable, 3-rippled, 4-smooth",90.0,mm/s,0.0,mm,,,545.5333333333333,microns,1.5605,mm,11.322,mm,0.0,mm,2.2584999999999997,mm,3.5,mm/s,1.0,112.0,3,"1-intermittent, 2-variable, 3-rippled, 4-smooth",485.0,10.727,,,0.2,s,5.0,s,94.18299999999999,8.502,mm,6000.0,W,1057.3846153846155,microns,0.0,mm,0.0,s,3.0,s,71.785,mm^2,,,0.9,kW,30.0,mm/s,0.1,kW,6000.0,W,0.0,mm,0.3,kW,11.322,mm,6000.0,W,1.5605,mm,485.0,4.0,mm,10.73,s,1,"1-basketweave, 2-colony, 4-GB alpha",10.86,mm,500.0,Hz,115.36,71.785,mm^2,6000.0,W,,,1.0,"1-basketweave, 2-colony, 4-GB alpha",0.0,s,90,mm/s,500.0,Hz
N00014-001-088,9.601,mm,6000,W,0.0,s,485.0,0.2,s,0.9,kW,6.0,mm,500.0,Hz,3.5,mm/s,10.0,mm/s,0.3,kW,0.15,s,514.3529411764706,microns,2.4195,mm,500.0,Hz,58.0,11.08,mm,0.05,mm,0.1,s,787.1111111111111,microns,3.0,"1-intermittent, 2-variable, 3-rippled, 4-smooth",95.0,mm/s,0.0,mm,,,514.3529411764706,microns,1.7225,mm,10.014,mm,0.0,mm,2.4195,mm,3.5,mm/s,1.0,56.0,3,"1-intermittent, 2-variable, 3-rippled, 4-smooth",485.0,9.576,,,0.2,s,5.0,s,37.705,9.601,mm,6000.0,W,787.1111111111111,microns,0.0,mm,0.0,s,3.0,s,76.633,mm^2,,,0.9,kW,30.0,mm/s,0.1,kW,6000.0,W,0.0,mm,0.3,kW,10.014,mm,6000.0,W,1.7225,mm,485.0,4.0,mm,9.58,s,1,"1-basketweave, 2-colony, 4-GB alpha",11.08,mm,500.0,Hz,115.36,76.633,mm^2,6000.0,W,,,1.0,"1-basketweave, 2-colony, 4-GB alpha",0.0,s,95,mm/s,500.0,Hz
N00014-001-089,7.359,mm,6000,W,0.0,s,485.0,0.2,s,0.9,kW,6.0,mm,500.0,Hz,3.5,mm/s,10.0,mm/s,0.3,kW,0.15,s,444.15,microns,2.5015,mm,500.0,Hz,53.0,12.04,mm,0.05,mm,0.1,s,505.8333333333333,microns,2.0,"1-intermittent, 2-variable, 3-rippled, 4-smooth",100.0,mm/s,0.0,mm,,,444.15,microns,1.8370000000000002,mm,10.463,mm,0.0,mm,2.5015,mm,3.5,mm/s,1.0,52.0,2,"1-intermittent, 2-variable, 3-rippled, 4-smooth",485.0,3.743,,,0.2,s,5.0,s,63.221,7.359,mm,6000.0,W,505.8333333333333,microns,0.0,mm,0.0,s,3.0,s,62.301,mm^2,,,0.9,kW,30.0,mm/s,0.1,kW,6000.0,W,0.0,mm,0.3,kW,10.463,mm,6000.0,W,1.8370000000000002,mm,485.0,4.0,mm,3.74,s,1,"1-basketweave, 2-colony, 4-GB alpha",12.04,mm,500.0,Hz,115.36,62.301,mm^2,6000.0,W,,,1.0,"1-basketweave, 2-colony, 4-GB alpha",0.0,s,100,mm/s,500.0,Hz
N00014-001-090,9.923,mm,6000,W,0.0,s,485.0,0.2,s,0.9,kW,6.0,mm,500.0,Hz,3.5,mm/s,10.0,mm/s,0.3,kW,0.15,s,502.55555555555554,microns,2.686,mm,500.0,Hz,49.0,10.34,mm,0.05,mm,0.1,s,626.25,microns,4.0,"1-intermittent, 2-variable, 3-rippled, 4-smooth",100.0,mm/s,0.0,mm,,,502.55555555555554,microns,1.8925,mm,10.477,mm,0.0,mm,2.686,mm,3.5,mm/s,1.0,48.0,4,"1-intermittent, 2-variable, 3-rippled, 4-smooth",485.0,8.434,,,0.2,s,5.0,s,36.981,9.923,mm,6000.0,W,626.25,microns,0.0,mm,0.0,s,3.0,s,82.188,mm^2,,,0.9,kW,30.0,mm/s,0.1,kW,6000.0,W,0.0,mm,0.3,kW,10.477,mm,6000.0,W,1.8925,mm,485.0,4.0,mm,8.43,s,1,"1-basketweave, 2-colony, 4-GB alpha",10.34,mm,500.0,Hz,115.36,82.188,mm^2,6000.0,W,,,1.0,"1-basketweave, 2-colony, 4-GB alpha",0.0,s,100,mm/s,500.0,Hz
N00014-001-091,10.14,mm,6000,W,0.0,s,485.0,0.2,s,0.9,kW,6.0,mm,500.0,Hz,3.5,mm/s,10.0,mm/s,0.3,kW,0.15,s,505.0,microns,2.5735,mm,500.0,Hz,46.0,10.61,mm,0.05,mm,0.1,s,547.75,microns,4.0,"1-intermittent, 2-variable, 3-rippled, 4-smooth",110.0,mm/s,0.0,mm,,,505.0,microns,1.767,mm,10.041,mm,0.0,mm,2.5735,mm,3.5,mm/s,1.0,45.0,4,"1-intermittent, 2-variable, 3-rippled, 4-smooth",485.0,6.565,,,0.2,s,5.0,s,36.979,10.14,mm,6000.0,W,547.75,microns,0.0,mm,0.0,s,3.0,s,85.563,mm^2,,,0.9,kW,30.0,mm/s,0.1,kW,6000.0,W,0.0,mm,0.3,kW,10.041,mm,6000.0,W,1.767,mm,485.0,4.0,mm,6.57,s,1,"1-basketweave, 2-colony, 4-GB alpha",10.61,mm,500.0,Hz,115.36,85.563,mm^2,6000.0,W,,,1.0,"1-basketweave, 2-colony, 4-GB alpha",0.0,s,110,mm/s,500.0,Hz
N00014-001-092,10.473,mm,6000,W,0.0,s,485.0,0.2,s,0.9,kW,6.0,mm,500.0,Hz,3.5,mm/s,10.0,mm/s,0.3,kW,0.15,s,685.7931034482758,microns,2.4055,mm,500.0,Hz,44.0,10.75,mm,0.05,mm,0.1,s,658.3076923076923,microns,4.0,"1-intermittent, 2-variable, 3-rippled, 4-smooth",120.0,mm/s,0.0,mm,,,685.7931034482758,microns,1.687,mm,9.928,mm,0.0,mm,2.4055,mm,3.5,mm/s,1.0,43.0,4,"1-intermittent, 2-variable, 3-rippled, 4-smooth",485.0,6.252999999999999,,,0.2,s,5.0,s,37.275,10.473,mm,6000.0,W,658.3076923076923,microns,0.0,mm,0.0,s,3.0,s,89.325,mm^2,,,0.9,kW,30.0,mm/s,0.1,kW,6000.0,W,0.0,mm,0.3,kW,9.928,mm,6000.0,W,1.687,mm,485.0,4.0,mm,6.25,s,1,"1-basketweave, 2-colony, 4-GB alpha",10.75,mm,500.0,Hz,115.36,89.325,mm^2,6000.0,W,,,1.0,"1-basketweave, 2-colony, 4-GB alpha",0.0,s,120,mm/s,500.0,Hz
N00014-001-093,10.471,mm,6000,W,0.0,s,485.0,0.2,s,0.9,kW,6.0,mm,500.0,Hz,3.5,mm/s,10.0,mm/s,0.3,kW,0.15,s,633.5882352941177,microns,2.1654999999999998,mm,500.0,Hz,43.0,11.27,mm,0.05,mm,0.1,s,703.68,microns,4.0,"1-intermittent, 2-variable, 3-rippled, 4-smooth",130.0,mm/s,0.0,mm,,,633.5882352941177,microns,1.513,mm,9.629,mm,0.0,mm,2.1654999999999998,mm,3.5,mm/s,1.0,41.0,4,"1-intermittent, 2-variable, 3-rippled, 4-smooth",485.0,6.725,,,0.2,s,5.0,s,37.356,10.471,mm,6000.0,W,703.68,microns,0.0,mm,0.0,s,3.0,s,92.056,mm^2,,,0.9,kW,30.0,mm/s,0.1,kW,6000.0,W,0.0,mm,0.3,kW,9.629,mm,6000.0,W,1.513,mm,485.0,4.0,mm,6.72,s,1,"1-basketweave, 2-colony, 4-GB alpha",11.27,mm,500.0,Hz,115.36,92.056,mm^2,6000.0,W,,,1.0,"1-basketweave, 2-colony, 4-GB alpha",0.0,s,130,mm/s,500.0,Hz
N00014-001-094,2.455,mm,6000,W,0.0,s,485.0,0.2,s,0.9,kW,6.0,mm,500.0,Hz,15,mm/s,10.0,mm/s,0.3,kW,0.15,s,185.0909090909091,microns,0.851,mm,500.0,Hz,48.0,8.05,mm,0.05,mm,0.1,s,493.0,microns,2.0,"1-intermittent, 2-variable, 3-rippled, 4-smooth",50.0,mm/s,0.0,mm,,,185.0909090909091,microns,0.552,mm,7.736,mm,0.0,mm,0.851,mm,15.0,mm/s,1.0,50.0,2,"1-intermittent, 2-variable, 3-rippled, 4-smooth",485.0,8.326,,,0.2,s,5.0,s,11.689,2.455,mm,6000.0,W,493.0,microns,0.0,mm,0.0,s,3.0,s,11.952,mm^2,,,0.9,kW,30.0,mm/s,0.1,kW,6000.0,W,0.0,mm,0.3,kW,7.736,mm,6000.0,W,0.552,mm,485.0,4.0,mm,8.33,s,1,"1-basketweave, 2-colony, 4-GB alpha",8.05,mm,500.0,Hz,115.36,11.952,mm^2,6000.0,W,,,1.0,"1-basketweave, 2-colony, 4-GB alpha",0.0,s,50,mm/s,500.0,Hz
N00014-001-095,2.815,mm,6000,W,0.0,s,485.0,0.2,s,0.9,kW,6.0,mm,500.0,Hz,15,mm/s,10.0,mm/s,0.3,kW,0.15,s,206.25925925925927,microns,1.159,mm,500.0,Hz,49.0,9.95,mm,0.05,mm,0.1,s,330.0,microns,1.0,"1-intermittent, 2-variable, 3-rippled, 4-smooth",60.0,mm/s,0.0,mm,,,206.25925925925927,microns,0.847,mm,8.042,mm,0.0,mm,1.159,mm,15.0,mm/s,1.0,50.0,1,"1-intermittent, 2-variable, 3-rippled, 4-smooth",485.0,1.333,,,0.2,s,5.0,s,18.265,2.815,mm,6000.0,W,330.0,microns,0.0,mm,0.0,s,3.0,s,16.092,mm^2,,,0.9,kW,30.0,mm/s,0.1,kW,6000.0,W,0.0,mm,0.3,kW,8.042,mm,6000.0,W,0.847,mm,485.0,4.0,mm,1.33,s,1,"1-basketweave, 2-colony, 4-GB alpha",9.95,mm,500.0,Hz,115.36,16.092,mm^2,6000.0,W,,,1.0,"1-basketweave, 2-colony, 4-GB alpha",0.0,s,60,mm/s,500.0,Hz
N00014-001-096,3.182,mm,6000,W,0.0,s,485.0,0.2,s,0.9,kW,6.0,mm,500.0,Hz,15,mm/s,10.0,mm/s,0.3,kW,0.15,s,223.35135135135135,microns,0.8,mm,500.0,Hz,48.0,6.78,mm,0.05,mm,0.1,s,580.25,microns,3.0,"1-intermittent, 2-variable, 3-rippled, 4-smooth",70.0,mm/s,0.0,mm,,,223.35135135135135,microns,0.5389999999999999,mm,7.428,mm,0.0,mm,0.8,mm,15.0,mm/s,1.0,47.0,3,"1-intermittent, 2-variable, 3-rippled, 4-smooth",485.0,7.931,,,0.2,s,5.0,s,13.07,3.182,mm,6000.0,W,580.25,microns,0.0,mm,0.0,s,3.0,s,14.951,mm^2,,,0.9,kW,30.0,mm/s,0.1,kW,6000.0,W,0.0,mm,0.3,kW,7.428,mm,6000.0,W,0.5389999999999999,mm,485.0,4.0,mm,7.93,s,1,"1-basketweave, 2-colony, 4-GB alpha",6.78,mm,500.0,Hz,115.36,14.951,mm^2,6000.0,W,,,1.0,"1-basketweave, 2-colony, 4-GB alpha",0.0,s,70,mm/s,500.0,Hz
N00014-001-097,3.376,mm,6000,W,0.0,s,485.0,0.2,s,0.9,kW,6.0,mm,500.0,Hz,15,mm/s,10.0,mm/s,0.3,kW,0.15,s,213.6818181818182,microns,0.9744999999999999,mm,500.0,Hz,45.0,6.99,mm,0.05,mm,0.1,s,557.5555555555555,microns,3.0,"1-intermittent, 2-variable, 3-rippled, 4-smooth",80.0,mm/s,0.0,mm,,,213.6818181818182,microns,0.663,mm,7.38,mm,0.0,mm,0.9744999999999999,mm,15.0,mm/s,1.0,44.0,3,"1-intermittent, 2-variable, 3-rippled, 4-smooth",485.0,5.016999999999999,,,0.2,s,5.0,s,13.187,3.376,mm,6000.0,W,557.5555555555555,microns,0.0,mm,0.0,s,3.0,s,17.018,mm^2,,,0.9,kW,30.0,mm/s,0.1,kW,6000.0,W,0.0,mm,0.3,kW,7.38,mm,6000.0,W,0.663,mm,485.0,4.0,mm,5.02,s,1,"1-basketweave, 2-colony, 4-GB alpha",6.99,mm,500.0,Hz,115.36,17.018,mm^2,6000.0,W,,,1.0,"1-basketweave, 2-colony, 4-GB alpha",0.0,s,80,mm/s,500.0,Hz
N00014-001-098,3.912,mm,6000,W,0.0,s,485.0,0.2,s,0.9,kW,6.0,mm,500.0,Hz,15,mm/s,10.0,mm/s,0.3,kW,0.15,s,232.33333333333334,microns,1.0675,mm,500.0,Hz,43.0,7.08,mm,0.05,mm,0.1,s,524.0,microns,3.0,"1-intermittent, 2-variable, 3-rippled, 4-smooth",90.0,mm/s,0.0,mm,,,232.33333333333334,microns,0.7685,mm,7.245,mm,0.0,mm,1.0675,mm,15.0,mm/s,1.0,42.0,3,"1-intermittent, 2-variable, 3-rippled, 4-smooth",485.0,5.558,,,0.2,s,5.0,s,13.172,3.912,mm,6000.0,W,524.0,microns,0.0,mm,0.0,s,3.0,s,19.21,mm^2,,,0.9,kW,30.0,mm/s,0.1,kW,6000.0,W,0.0,mm,0.3,kW,7.245,mm,6000.0,W,0.7685,mm,485.0,4.0,mm,5.56,s,1,"1-basketweave, 2-colony, 4-GB alpha",7.08,mm,500.0,Hz,115.36,19.21,mm^2,6000.0,W,,,1.0,"1-basketweave, 2-colony, 4-GB alpha",0.0,s,90,mm/s,500.0,Hz
N00014-001-099,3.902,mm,6000,W,0.0,s,485.0,0.2,s,0.9,kW,6.0,mm,500.0,Hz,15,mm/s,10.0,mm/s,0.3,kW,0.15,s,245.0,microns,0.8265,mm,500.0,Hz,41.0,6.63,mm,0.05,mm,0.1,s,555.4,microns,4.0,"1-intermittent, 2-variable, 3-rippled, 4-smooth",100.0,mm/s,0.0,mm,,,245.0,microns,0.59,mm,6.977,mm,0.0,mm,0.8265,mm,15.0,mm/s,1.0,41.0,4,"1-intermittent, 2-variable, 3-rippled, 4-smooth",485.0,5.859,,,0.2,s,5.0,s,13.154,3.902,mm,6000.0,W,555.4,microns,0.0,mm,0.0,s,3.0,s,18.752,mm^2,,,0.9,kW,30.0,mm/s,0.1,kW,6000.0,W,0.0,mm,0.3,kW,6.977,mm,6000.0,W,0.59,mm,485.0,4.0,mm,5.86,s,1,"1-basketweave, 2-colony, 4-GB alpha",6.63,mm,500.0,Hz,115.36,18.752,mm^2,6000.0,W,,,1.0,"1-basketweave, 2-colony, 4-GB alpha",0.0,s,100,mm/s,500.0,Hz
N00014-001-100,,,6000,W,0.0,s,485.0,0.2,s,0.9,kW,6.0,mm,500.0,Hz,15,mm/s,10.0,mm/s,0.3,kW,0.15,s,,,,,500.0,Hz,33.0,,,0.05,mm,0.1,s,,,4.0,"1-intermittent, 2-variable, 3-rippled, 4-smooth",110.0,mm/s,0.0,mm,,,,,,,,,0.0,mm,,,15.0,mm/s,1.0,33.0,4.0,"1-intermittent, 2-variable, 3-rippled, 4-smooth",485.0,6.422999999999999,,,0.2,s,5.0,s,86.895,,,6000.0,W,,,0.0,mm,0.0,s,3.0,s,,,,,0.9,kW,30.0,mm/s,0.1,kW,6000.0,W,0.0,mm,0.3,kW,,,6000.0,W,,,485.0,4.0,mm,6.42,s,,,,,500.0,Hz,115.36,,,6000.0,W,,,,,0.0,s,110,mm/s,500.0,Hz
N00014-001-101,,,3000,W,0.02,s,485.0,0.2,s,0.3,kW,6.0,mm,500.0,Hz,3.5,mm/s,10.0,mm/s,0.3,kW,0.15,s,,,,,500.0,Hz,52.0,,,0.05,mm,0.1,s,,,,,35.0,mm/s,0.0,mm,,,,,,,,,0.0,mm,,,3.5,mm/s,1.0,53.0,,,485.0,10.46,,,0.2,s,5.0,s,67.73899999999999,,,3000.0,W,,,0.0,mm,0.0,s,3.0,s,,,,,0.3,kW,30.0,mm/s,0.3,kW,6000.0,W,0.0,mm,0.3,kW,,,6000.0,W,,,485.0,4.0,mm,10.46,s,,,,,500.0,Hz,106.31,,,6000.0,W,,,,,0.0,s,35,mm/s,500.0,Hz
N00014-001-102,,,3000,W,0.02,s,485.0,0.2,s,0.3,kW,6.0,mm,500.0,Hz,3.5,mm/s,10.0,mm/s,0.3,kW,0.15,s,,,,,500.0,Hz,56.0,,,0.05,mm,0.1,s,,,,,20.0,mm/s,0.0,mm,,,,,,,,,0.0,mm,,,3.5,mm/s,1.0,56.0,,,485.0,2.077,,,0.2,s,5.0,s,36.833,,,3000.0,W,,,0.0,mm,0.0,s,3.0,s,,,,,0.3,kW,30.0,mm/s,0.3,kW,6000.0,W,0.0,mm,0.3,kW,,,6000.0,W,,,485.0,4.0,mm,2.08,s,,,,,500.0,Hz,106.31,,,6000.0,W,,,,,0.0,s,20,mm/s,500.0,Hz
N00014-001-103,,,3000,W,0.02,s,485.0,0.2,s,0.3,kW,6.0,mm,500.0,Hz,3.5,mm/s,10.0,mm/s,0.3,kW,0.15,s,,,,,500.0,Hz,54.0,,,0.05,mm,0.1,s,,,,,25.0,mm/s,0.0,mm,,,,,,,,,0.0,mm,,,3.5,mm/s,1.0,54.0,,,485.0,2.077,,,0.2,s,5.0,s,34.814,,,3000.0,W,,,0.0,mm,0.0,s,3.0,s,,,,,0.3,kW,30.0,mm/s,0.3,kW,6000.0,W,0.0,mm,0.3,kW,,,6000.0,W,,,485.0,4.0,mm,2.08,s,,,,,500.0,Hz,106.31,,,6000.0,W,,,,,0.0,s,25,mm/s,500.0,Hz
N00014-001-104,,,3000,W,0.02,s,485.0,0.2,s,0.3,kW,6.0,mm,500.0,Hz,3.5,mm/s,10.0,mm/s,0.3,kW,0.15,s,,,,,500.0,Hz,47.0,,,0.05,mm,0.1,s,,,,,42.0,mm/s,0.0,mm,,,,,,,,,0.0,mm,,,3.5,mm/s,1.0,47.0,,,485.0,2.081,,,0.2,s,5.0,s,36.701,,,3000.0,W,,,0.0,mm,0.0,s,3.0,s,,,,,0.3,kW,30.0,mm/s,0.3,kW,6000.0,W,0.0,mm,0.3,kW,,,6000.0,W,,,485.0,4.0,mm,2.08,s,,,,,500.0,Hz,106.31,,,6000.0,W,,,,,0.0,s,42,mm/s,500.0,Hz
N00014-001-105,,,3000,W,0.02,s,485.0,0.2,s,0.3,kW,6.0,mm,500.0,Hz,3.5,mm/s,10.0,mm/s,0.3,kW,0.15,s,,,,,500.0,Hz,42.0,,,0.05,mm,0.1,s,,,,,50.0,mm/s,0.0,mm,,,,,,,,,0.0,mm,,,3.5,mm/s,1.0,42.0,,,485.0,2.081,,,0.2,s,5.0,s,34.468,,,3000.0,W,,,0.0,mm,0.0,s,3.0,s,,,,,0.3,kW,30.0,mm/s,0.3,kW,6000.0,W,0.0,mm,0.3,kW,,,6000.0,W,,,485.0,4.0,mm,2.08,s,,,,,500.0,Hz,106.31,,,6000.0,W,,,,,0.0,s,50,mm/s,500.0,Hz
N00014-001-106,,,3000,W,0.02,s,485.0,0.2,s,0.3,kW,6.0,mm,500.0,Hz,3.5,mm/s,10.0,mm/s,0.3,kW,0.15,s,,,,,500.0,Hz,38.0,,,0.05,mm,0.1,s,,,,,42.0,mm/s,0.0,mm,,,,,,,,,0.0,mm,,,3.5,mm/s,1.0,38.0,,,485.0,2.077,,,0.2,s,5.0,s,37.267,,,3000.0,W,,,0.0,mm,0.0,s,3.0,s,,,,,0.3,kW,30.0,mm/s,0.3,kW,6000.0,W,0.0,mm,0.3,kW,,,6000.0,W,,,485.0,4.0,mm,2.08,s,,,,,500.0,Hz,106.31,,,6000.0,W,,,,,0.0,s,42,mm/s,500.0,Hz
N00014-001-107,,,3000,W,0.02,s,485.0,0.2,s,0.3,kW,6.0,mm,500.0,Hz,3.5,mm/s,10.0,mm/s,0.3,kW,0.15,s,,,,,500.0,Hz,36.0,,,0.05,mm,0.1,s,,,,,30.0,mm/s,0.0,mm,,,,,,,,,0.0,mm,,,3.5,mm/s,1.0,36.0,,,485.0,29.099,,,0.2,s,5.0,s,34.697,,,3000.0,W,,,0.0,mm,0.0,s,3.0,s,,,,,0.3,kW,30.0,mm/s,0.3,kW,6000.0,W,0.0,mm,0.3,kW,,,6000.0,W,,,485.0,4.0,mm,29.1,s,,,,,500.0,Hz,106.31,,,6000.0,W,,,,,0.0,s,30,mm/s,500.0,Hz
N00014-001-108,,,3000,W,0.02,s,485.0,0.2,s,0.3,kW,6.0,mm,500.0,Hz,15,mm/s,10.0,mm/s,0.3,kW,0.15,s,,,,,500.0,Hz,34.0,,,0.05,mm,0.1,s,,,,,30.0,mm/s,0.0,mm,,,,,,,,,0.0,mm,,,15.0,mm/s,1.0,34.0,,,485.0,2.077,,,0.2,s,5.0,s,11.489,,,3000.0,W,,,0.0,mm,0.0,s,3.0,s,,,,,0.3,kW,30.0,mm/s,0.3,kW,6000.0,W,0.0,mm,0.3,kW,,,6000.0,W,,,485.0,4.0,mm,2.08,s,,,,,500.0,Hz,106.31,,,6000.0,W,,,,,0.0,s,30,mm/s,500.0,Hz
N00014-001-109,,,3000,W,0.02,s,485.0,0.2,s,0.3,kW,6.0,mm,500.0,Hz,15,mm/s,10.0,mm/s,0.3,kW,0.15,s,,,,,500.0,Hz,33.0,,,0.05,mm,0.1,s,,,,,35.0,mm/s,0.0,mm,,,,,,,,,0.0,mm,,,15.0,mm/s,1.0,33.0,,,485.0,7.169,,,0.2,s,5.0,s,11.215,,,3000.0,W,,,0.0,mm,0.0,s,3.0,s,,,,,0.3,kW,30.0,mm/s,0.3,kW,6000.0,W,0.0,mm,0.3,kW,,,6000.0,W,,,485.0,4.0,mm,7.17,s,,,,,500.0,Hz,106.31,,,6000.0,W,,,,,0.0,s,35,mm/s,500.0,Hz
N00014-001-110,,,6000,W,0.02,s,485.0,0.2,s,0.3,kW,6.0,mm,500.0,Hz,3.5,mm/s,10.0,mm/s,0.3,kW,0.15,s,,,,,500.0,Hz,33.0,,,0.05,mm,0.1,s,,,,,55.0,mm/s,0.0,mm,,,,,,,,,0.0,mm,,,3.5,mm/s,1.0,32.0,,,485.0,7.425,,,0.2,s,5.0,s,34.747,,,6000.0,W,,,0.0,mm,0.0,s,3.0,s,,,,,0.3,kW,30.0,mm/s,0.3,kW,6000.0,W,0.0,mm,0.3,kW,,,6000.0,W,,,485.0,4.0,mm,7.43,s,,,,,500.0,Hz,106.31,,,6000.0,W,,,,,0.0,s,55,mm/s,500.0,Hz
N00014-001-111,,,6000,W,0.02,s,485.0,0.2,s,0.3,kW,6.0,mm,500.0,Hz,3.5,mm/s,10.0,mm/s,0.3,kW,0.15,s,,,,,500.0,Hz,31.0,,,0.05,mm,0.1,s,,,,,63.0,mm/s,0.0,mm,,,,,,,,,0.0,mm,,,3.5,mm/s,1.0,31.0,,,485.0,7.496,,,0.2,s,5.0,s,34.858,,,6000.0,W,,,0.0,mm,0.0,s,3.0,s,,,,,0.3,kW,30.0,mm/s,0.3,kW,6000.0,W,0.0,mm,0.3,kW,,,6000.0,W,,,485.0,4.0,mm,7.5,s,,,,,500.0,Hz,106.31,,,6000.0,W,,,,,0.0,s,63,mm/s,500.0,Hz
N00014-001-112,,,6000,W,0.02,s,485.0,0.2,s,0.3,kW,6.0,mm,500.0,Hz,3.5,mm/s,10.0,mm/s,0.3,kW,0.15,s,,,,,500.0,Hz,32.0,,,0.05,mm,0.1,s,,,3.0,"1-intermittent, 2-variable, 3-rippled, 4-smooth",72.0,mm/s,0.0,mm,,,,,,,,,0.0,mm,,,3.5,mm/s,1.0,32.0,3.0,"1-intermittent, 2-variable, 3-rippled, 4-smooth",485.0,8.899,,,0.2,s,5.0,s,34.459,,,6000.0,W,,,0.0,mm,0.0,s,3.0,s,,,,,0.3,kW,30.0,mm/s,0.3,kW,6000.0,W,0.0,mm,0.3,kW,,,6000.0,W,,,485.0,4.0,mm,8.9,s,,,,,500.0,Hz,106.15,,,6000.0,W,,,,,0.0,s,72,mm/s,500.0,Hz
N00014-001-113,,,6000,W,0.02,s,485.0,0.2,s,0.3,kW,6.0,mm,500.0,Hz,15,mm/s,10.0,mm/s,0.3,kW,0.15,s,,,,,500.0,Hz,31.0,,,0.05,mm,0.1,s,,,2.0,"1-intermittent, 2-variable, 3-rippled, 4-smooth",50.0,mm/s,0.0,mm,,,,,,,,,0.0,mm,,,15.0,mm/s,1.0,31.0,2.0,"1-intermittent, 2-variable, 3-rippled, 4-smooth",485.0,2.077,,,0.2,s,5.0,s,11.323,,,6000.0,W,,,0.0,mm,0.0,s,3.0,s,,,,,0.3,kW,30.0,mm/s,0.3,kW,6000.0,W,0.0,mm,0.3,kW,,,6000.0,W,,,485.0,4.0,mm,2.08,s,,,,,500.0,Hz,106.15,,,6000.0,W,,,,,0.0,s,50,mm/s,500.0,Hz
N00014-001-114,,,6000,W,0.02,s,485.0,0.2,s,0.3,kW,6.0,mm,500.0,Hz,15,mm/s,10.0,mm/s,0.3,kW,0.15,s,,,,,500.0,Hz,31.0,,,0.05,mm,0.1,s,,,3.0,"1-intermittent, 2-variable, 3-rippled, 4-smooth",60.0,mm/s,0.0,mm,,,,,,,,,0.0,mm,,,15.0,mm/s,1.0,31.0,3.0,"1-intermittent, 2-variable, 3-rippled, 4-smooth",485.0,2.077,,,0.2,s,5.0,s,11.327,,,6000.0,W,,,0.0,mm,0.0,s,3.0,s,,,,,0.3,kW,30.0,mm/s,0.3,kW,6000.0,W,0.0,mm,0.3,kW,,,6000.0,W,,,485.0,4.0,mm,2.08,s,,,,,500.0,Hz,106.15,,,6000.0,W,,,,,0.0,s,60,mm/s,500.0,Hz
N00014-001-115,,,6000,W,0.02,s,485.0,0.2,s,0.3,kW,6.0,mm,500.0,Hz,6.58,mm/s,10.0,mm/s,0.3,kW,0.15,s,,,,,500.0,Hz,31.0,,,0.05,mm,0.1,s,,,4.0,"1-intermittent, 2-variable, 3-rippled, 4-smooth",58.25,mm/s,0.0,mm,,,,,,,,,0.0,mm,,,6.58,mm/s,1.0,31.0,4.0,"1-intermittent, 2-variable, 3-rippled, 4-smooth",485.0,10.504,,,0.2,s,5.0,s,20.384,,,6000.0,W,,,0.0,mm,0.0,s,3.0,s,,,,,0.3,kW,30.0,mm/s,0.3,kW,6000.0,W,0.0,mm,0.3,kW,,,6000.0,W,,,485.0,4.0,mm,10.5,s,,,,,500.0,Hz,106.15,,,6000.0,W,,,,,0.0,s,58.25,mm/s,500.0,Hz
