Repository: csm-adapt/quality-made

===========

QualityMade
===========

Welcome to the Quality Made GitHub repo! This is meant to provide a place for
the participants in the Navy Quality Made team to share their code.

Description
===========

First, a quick tour of the structure of this repository, in what is (perhaps
a vain) hope to maintain some order and make sure others can find and reuse
your work.

Best Practices
--------------

**Please document your work using the native mechanism for your programming
language of choice.** For example, Python docstrings on all functions, classes,
and modules; or Matlab help text (comment lines) after function, class
definitions, class properties, etc.

File: src/python/scripts/data/citrination-export-20200414.csv (part 3 of 5)
Stage Data: Wobbler Amplitude (mm),Uncertainty in Property Weld Ignition Stage Data: Wobbler Frequency (Hz),Uncertainty in Property Weld Main Stage Data: Heat Wirefeed Speed (mm/s),Uncertainty in Property Weld Main Stage Data: Laser Power (W),Uncertainty in Property Weld Main Stage Data: Travel Speed (mm/s),Uncertainty in Property Weld Main Stage Data: Weave Length (mm),Uncertainty in Property Weld Main Stage Data: Weave Width (mm),Uncertainty in Property Weld Main Stage Data: Weld Power Source/Hotwire Mode,Uncertainty in Property Weld Main Stage Data: Wire Power (kW),Uncertainty in Property Weld Main Stage Data: Wobbler Amplitude (mm),Uncertainty in Property Weld Main Stage Data: Wobbler Frequency (Hz),Uncertainty in Property mean Alpha lath thickness (microns),"Uncertainty in Property mean Bead quality (1-intermittent, 2-variable, 3-rippled, 4-smooth)",Uncertainty in Property mean Bead width (mm),Uncertainty in Property mean Beta grain length // build (microns),Uncertainty in Property mean Beta grain length perp. build (microns),Uncertainty in Property mean Fusion zone area (mm^2),Uncertainty in Property mean Fusion zone depth (mm),Uncertainty in Property mean Fusion zone depth at 50% fusion zone width (mm),Uncertainty in Property mean Fusion zone depth at 75% fusion zone width (mm),Uncertainty in Property mean Fusion zone width (mm),"Uncertainty in Property mean Microstructure type (1-basketweave, 2-colony, 4-GB alpha)",Uncertainty in Property mean Stacked Bead Height (mm)
N00014-001-101,N00014-001-101:100.0%,1.18,3.014,7.52,456.0,970.0,36.0,6.0,1.25,0.867,7.36,1.0,1.41,0.0,0.0,0.1,6.0,0.02,3.0,5.0,10.46,30.0,53.0,3000.0,10.46,67.73899999999999,3.5,52.0,106.31,35.0,0.3,30.0,6000.0,485.0,0.3,0.0,500.0,0.15,10.0,6000.0,0.3,0.0,500.0,6000.0,0.2,0.2,485.0,0.3,0.0,500.0,35.0,3000.0,3.5,4.0,0.05,485.0,0.3,0.0,500.0,1.18,3.0,7.46,442.0,890.0,33.0,5.9,1.28,0.88,7.34,1.0,31.0,0.26,0.078,0.33,54.0,550.0,19.0,2.6,0.16,0.093,0.48,0.0,0.11,0.0,0.0,0.0,0.0,0.0,0.0,0.0,0.0,13.0,0.0,0.0,0.0,0.0,0.0,0.0,0.0,0.0,0.0,0.0,0.0,0.0,0.0,0.0,0.0,0.0,0.0,0.0,0.0,0.0,0.0,0.0,0.0,0.0,0.0,0.0,0.0,0.0,0.0,0.0,0.0,0.0,0.0,0.0,0.0,0.0,0.0,0.21,0.013,0.33,56.0,550.0,11.0,2.9,0.16,0.11,0.38,1.1E-15,14.0
N00014-001-102,N00014-001-102:100.0%,1.18,3.07,7.57,390.0,980.0,129.0,19.0,1.17,0.824,7.29,1.0,2.1,0.0,0.0,0.1,6.0,0.02,3.0,5.0,2.08,28.9,56.0,3000.0,2.077,36.833,3.5,56.0,106.31,20.0,0.3,30.0,6000.0,485.0,0.3,0.0,500.0,0.15,10.0,6000.0,0.3,0.0,500.0,6000.0,0.2,0.2,485.0,0.3,0.0,500.0,20.0,3000.0,3.5,4.0,0.05,485.0,0.3,0.0,500.0,1.14,3.03,7.53,380.0,920.0,140.0,21.0,1.18,0.829,7.29,1.0,28.5,0.14,0.16,0.34,160.0,500.0,94.0,8.8,0.13,0.052,0.44,0.0,1.3,0.0,0.0,0.0,0.0,0.0,0.0,0.0,0.0,7.5,0.0,0.0,0.0,0.0,0.0,0.0,0.0,0.0,0.0,0.0,0.0,0.0,0.0,0.0,0.0,0.0,0.0,0.0,0.0,0.0,0.0,0.0,0.0,0.0,0.0,0.0,0.0,0.0,0.0,0.0,0.0,0.0,0.0,0.0,0.0,0.0,0.0,0.11,0.16,0.36,160.0,530.0,130.0,20.0,0.12,0.074,0.37,1.1E-15,8.9
N00014-001-103,N00014-001-103:100.0%,1.17,3.04,7.58,410.0,980.0,133.0,20.1,1.17,0.825,7.3,1.0,2.2,0.0,0.0,0.1,6.0,0.02,3.0,5.0,2.08,29.5,54.0,3000.0,2.077,34.814,3.5,54.0,106.31,25.0,0.3,30.0,6000.0,485.0,0.3,0.0,500.0,0.15,10.0,6000.0,0.3,0.0,500.0,6000.0,0.2,0.2,485.0,0.3,0.0,500.0,25.0,3000.0,3.5,4.0,0.05,485.0,0.3,0.0,500.0,1.13,3.019,7.55,400.0,910.0,140.0,21.6,1.19,0.829,7.3,1.0,28.9,0.18,0.13,0.33,160.0,510.0,94.0,9.1,0.13,0.053,0.45,0.0,1.3,0.0,0.0,0.0,0.0,0.0,0.0,0.0,0.0,8.0,0.0,0.0,0.0,0.0,0.0,0.0,0.0,0.0,0.0,0.0,0.0,0.0,0.0,0.0,0.0,0.0,0.0,0.0,0.0,0.0,0.0,0.0,0.0,0.0,0.0,0.0,0.0,0.0,0.0,0.0,0.0,0.0,0.0,0.0,0.0,0.0,0.0,0.12,0.085,0.36,160.0,530.0,73.0,8.0,0.11,0.074,0.38,1.1E-15,8.8
N00014-001-104,N00014-001-104:100.0%,1.27,3.007,7.61,452.0,1600.0,37.0,5.8,1.16,0.82,6.74,1.0,1.41,0.0,0.0,0.1,6.0,0.02,3.0,5.0,2.08,29.0,47.0,3000.0,2.081,36.701,3.5,47.0,106.31,42.0,0.3,30.0,6000.0,485.0,0.3,0.0,500.0,0.15,10.0,6000.0,0.3,0.0,500.0,6000.0,0.2,0.2,485.0,0.3,0.0,500.0,42.0,3000.0,3.5,4.0,0.05,485.0,0.3,0.0,500.0,1.26,3.0,7.43,443.0,1560.0,33.5,5.9,1.18,0.832,6.72,1.0,29.0,0.19,0.044,0.45,54.0,610.0,19.0,2.2,0.14,0.063,0.36,0.0,0.11,0.0,0.0,0.0,0.0,0.0,0.0,0.0,0.0,13.0,0.0,0.0,0.0,0.0,0.0,0.0,0.0,0.0,0.0,0.0,0.0,0.0,0.0,0.0,0.0,0.0,0.0,0.0,0.0,0.0,0.0,0.0,0.0,0.0,0.0,0.0,0.0,0.0,0.0,0.0,0.0,0.0,0.0,0.0,0.0,0.0,0.0,0.19,0.013,0.54,45.0,660.0,7.8,2.8,0.14,0.073,0.27,1.1E-15,14.0
N00014-001-105,N00014-001-105:100.0%,1.363,2.96,7.8,459.0,1640.0,38.0,6.2,1.08,0.789,6.69,1.0,1.41,0.0,0.0,0.1,6.0,0.02,3.0,5.0,2.08,23.7,42.0,3000.0,2.081,34.468,3.5,42.0,106.31,50.0,0.3,30.0,6000.0,485.0,0.3,0.0,500.0,0.15,10.0,6000.0,0.3,0.0,500.0,6000.0,0.2,0.2,485.0,0.3,0.0,500.0,50.0,3000.0,3.5,4.0,0.05,485.0,0.3,0.0,500.0,1.343,2.95,7.31,454.0,1400.0,35.5,6.2,1.07,0.803,6.73,1.0,26.0,0.092,0.16,2.6,72.0,320.0,17.0,2.2,0.16,0.098,0.37,0.0,0.11,0.0,0.0,0.0,0.0,0.0,0.0,0.0,0.0,7.8,0.0,0.0,0.0,0.0,0.0,0.0,0.0,0.0,0.0,0.0,0.0,0.0,0.0,0.0,0.0,0.0,0.0,0.0,0.0,0.0,0.0,0.0,0.0,0.0,0.0,0.0,0.0,0.0,0.0,0.0,0.0,0.0,0.0,0.0,0.0,0.0,0.0,0.093,0.15,0.49,58.0,340.0,7.6,2.6,0.19,0.09,0.28,1.1E-15,10.0
N00014-001-106,N00014-001-106:100.0%,1.27,3.007,7.61,452.0,1600.0,37.0,5.8,1.16,0.82,6.74,1.0,1.41,0.0,0.0,0.1,6.0,0.02,3.0,5.0,2.08,29.0,38.0,3000.0,2.077,37.267,3.5,38.0,106.31,42.0,0.3,30.0,6000.0,485.0,0.3,0.0,500.0,0.15,10.0,6000.0,0.3,0.0,500.0,6000.0,0.2,0.2,485.0,0.3,0.0,500.0,42.0,3000.0,3.5,4.0,0.05,485.0,0.3,0.0,500.0,1.26,3.0,7.43,443.0,1560.0,33.5,5.9,1.18,0.832,6.72,1.0,29.0,0.19,0.044,0.45,54.0,610.0,19.0,2.2,0.14,0.063,0.36,0.0,0.11,0.0,0.0,0.0,0.0,0.0,0.0,0.0,0.0,13.0,0.0,0.0,0.0,0.0,0.0,0.0,0.0,0.0,0.0,0.0,0.0,0.0,0.0,0.0,0.0,0.0,0.0,0.0,0.0,0.0,0.0,0.0,0.0,0.0,0.0,0.0,0.0,0.0,0.0,0.0,0.0,0.0,0.0,0.0,0.0,0.0,0.0,0.19,0.013,0.54,45.0,660.0,7.8,2.8,0.14,0.073,0.27,1.1E-15,14.0
N00014-001-107,N00014-001-107:100.0%,1.15,3.021,7.53,426.0,980.0,38.0,6.9,1.22,0.841,7.19,1.0,1.47,0.0,0.0,0.1,6.0,0.02,3.0,5.0,29.1,31.0,36.0,3000.0,29.099,34.697,3.5,36.0,106.31,30.0,0.3,30.0,6000.0,485.0,0.3,0.0,500.0,0.15,10.0,6000.0,0.3,0.0,500.0,6000.0,0.2,0.2,485.0,0.3,0.0,500.0,30.0,3000.0,3.5,4.0,0.05,485.0,0.3,0.0,500.0,1.13,3.019,7.45,414.0,900.0,40.0,5.9,1.23,0.851,7.18,1.0,30.0,0.2,0.094,0.36,78.0,520.0,29.0,3.5,0.13,0.057,0.49,0.0,0.11,0.0,0.0,0.0,0.0,0.0,0.0,0.0,0.0,12.0,0.0,0.0,0.0,0.0,0.0,0.0,0.0,0.0,0.0,0.0,0.0,0.0,0.0,0.0,0.0,0.0,0.0,0.0,0.0,0.0,0.0,0.0,0.0,0.0,0.0,0.0,0.0,0.0,0.0,0.0,0.0,0.0,0.0,0.0,0.0,0.0,0.0,0.13,0.085,0.36,74.0,540.0,27.0,2.9,0.12,0.079,0.43,1.1E-15,13.0
N00014-001-108,N00014-001-108:100.0%,1.13,2.74,5.08,160.0,420.0,14.0,2.3,1.07,0.5,4.93,1.0,1.46,0.0,0.0,0.1,6.0,0.02,3.0,5.0,2.08,12.0,34.0,3000.0,2.077,11.489,15.0,34.0,106.31,30.0,0.3,30.0,6000.0,485.0,0.3,0.0,500.0,0.15,10.0,6000.0,0.3,0.0,500.0,6000.0,0.2,0.2,485.0,0.3,0.0,500.0,30.0,3000.0,15.0,4.0,0.05,485.0,0.3,0.0,500.0,1.13,2.68,5.3,151.0,440.0,12.6,1.7,1.04,0.54,4.95,1.0,12.0,0.13,0.46,0.31,52.0,200.0,14.0,2.2,0.26,0.16,0.29,0.0,0.11,0.0,0.0,0.0,0.0,0.0,0.0,0.0,0.0,20.0,0.0,0.0,0.0,0.0,0.0,0.0,0.0,0.0,0.0,0.0,0.0,0.0,0.0,0.0,0.0,0.0,0.0,0.0,0.0,0.0,0.0,0.0,0.0,0.0,0.0,0.0,0.0,0.0,0.0,0.0,0.0,0.0,0.0,0.0,0.0,0.0,0.0,0.12,0.51,1.8,48.0,250.0,4.9,1.1,0.26,0.14,0.34,1.1E-15,24.0
N00014-001-109,N00014-001-109:100.0%,1.2,2.58,5.12,153.0,410.0,12.2,1.65,1.07,0.48,4.99,1.0,1.41,0.0,0.0,0.1,6.0,0.02,3.0,5.0,7.17,12.0,33.0,3000.0,7.169,11.215,15.0,33.0,106.31,35.0,0.3,30.0,6000.0,485.0,0.3,0.0,500.0,0.15,10.0,6000.0,0.3,0.0,500.0,6000.0,0.2,0.2,485.0,0.3,0.0,500.0,35.0,3000.0,15.0,4.0,0.05,485.0,0.3,0.0,500.0,1.21,2.5,5.3,155.0,430.0,12.5,1.7,1.03,0.53,5.03,1.0,12.0,0.16,0.56,0.29,32.0,230.0,8.6,0.75,0.26,0.17,0.23,0.0,0.11,0.0,0.0,0.0,0.0,0.0,0.0,0.0,0.0,19.0,0.0,0.0,0.0,0.0,0.0,0.0,0.0,0.0,0.0,0.0,0.0,0.0,0.0,0.0,0.0,0.0,0.0,0.0,0.0,0.0,0.0,0.0,0.0,0.0,0.0,0.0,0.0,0.0,0.0,0.0,0.0,0.0,0.0,0.0,0.0,0.0,0.0,0.16,0.53,1.8,28.0,270.0,5.1,1.1,0.27,0.15,0.31,1.1E-15,25.0
N00014-001-110,N00014-001-110:100.0%,1.38,3.23,12.7,515.0,1259.0,46.0,6.7,1.46,1.03,10.15,1.0,1.41,0.0,0.0,0.1,6.0,0.02,3.0,5.0,7.43,26.2,32.0,6000.0,7.425,34.747,3.5,33.0,106.31,55.0,0.3,30.0,6000.0,485.0,0.3,0.0,500.0,0.15,10.0,6000.0,0.3,0.0,500.0,6000.0,0.2,0.2,485.0,0.3,0.0,500.0,55.0,6000.0,3.5,4.0,0.05,485.0,0.3,0.0,500.0,1.37,3.41,11.9,514.0,1170.0,42.7,6.7,1.52,1.08,10.38,1.0,28.1,0.18,0.7,4.5,56.0,90.0,17.0,2.1,0.18,0.11,0.88,0.0,0.11,0.0,0.0,0.0,0.0,0.0,0.0,0.0,0.0,9.6,0.0,0.0,0.0,0.0,0.0,0.0,0.0,0.0,0.0,0.0,0.0,0.0,0.0,0.0,0.0,0.0,0.0,0.0,0.0,0.0,0.0,0.0,0.0,0.0,0.0,0.0,0.0,0.0,0.0,0.0,0.0,0.0,0.0,0.0,0.0,0.0,0.0,0.17,0.53,1.5,56.0,130.0,7.8,2.6,0.19,0.11,0.93,1.1E-15,9.6
N00014-001-111,N00014-001-111:100.0%,1.45,3.21,11.4,534.0,1360.0,50.0,9.0,1.37,0.941,10.5,1.0,1.48,0.0,0.0,0.1,6.0,0.02,3.0,5.0,7.5,27.0,31.0,6000.0,7.496,34.858,3.5,31.0,106.31,63.0,0.3,30.0,6000.0,485.0,0.3,0.0,500.0,0.15,10.0,6000.0,0.3,0.0,500.0,6000.0,0.2,0.2,485.0,0.3,0.0,500.0,63.0,6000.0,3.5,4.0,0.05,485.0,0.3,0.0,500.0,1.45,3.23,10.7,536.0,1270.0,50.0,8.0,1.36,0.958,10.59,1.0,29.2,0.1,0.44,4.5,46.0,150.0,23.0,31.0,0.23,0.095,1.1,0.0,0.1,0.0,0.0,0.0,0.0,0.0,0.0,0.0,0.0,11.0,0.0,0.0,0.0,0.0,0.0,0.0,0.0,0.0,0.0,0.0,0.0,0.0,0.0,0.0,0.0,0.0,0.0,0.0,0.0,0.0,0.0,0.0,0.0,0.0,0.0,0.0,0.0,0.0,0.0,0.0,0.0,0.0,0.0,0.0,0.0,0.0,0.0,0.12,0.32,1.6,45.0,150.0,320.0,32.0,0.22,0.097,1.0,1.1E-15,9.9
N00014-001-112,N00014-001-112:100.0%,1.501,3.0,11.5,568.0,1280.0,55.0,8.0,1.41,0.99,10.41,1.0,1.411,0.0,0.0,0.1,6.0,0.02,3.0,5.0,8.9,27.0,32.0,6000.0,8.899,34.459,3.5,32.0,106.15,72.0,0.3,30.0,6000.0,485.0,0.3,0.0,500.0,0.15,10.0,6000.0,0.3,0.0,500.0,6000.0,0.2,0.2,485.0,0.3,0.0,500.0,72.0,6000.0,3.5,4.0,0.05,485.0,0.3,0.0,500.0,1.501,3.0,10.7,567.0,1190.0,50.0,9.0,1.36,1.04,10.41,1.0,29.2,0.038,0.0,4.5,40.0,120.0,14.0,31.0,0.26,0.12,0.42,0.0,0.09,0.0,0.0,0.0,0.0,0.0,0.0,0.0,0.0,11.0,0.0,0.0,0.0,0.0,0.0,0.0,0.0,0.0,0.0,0.0,0.0,0.0,0.0,0.0,0.0,0.0,0.0,0.0,0.0,0.0,0.0,0.0,0.0,0.0,0.0,0.0,0.0,0.0,0.0,0.0,0.0,0.0,0.0,0.0,0.0,0.0,0.0,0.034,0.0,1.3,48.0,130.0,320.0,31.0,0.23,0.15,0.48,1.1E-15,9.9
N00014-001-113,N00014-001-113:100.0%,1.3,2.0,9.1,203.0,420.0,19.4,1.67,1.16,0.76,7.99,1.0,1.42,0.0,0.0,0.1,6.0,0.02,3.0,5.0,2.08,11.0,31.0,6000.0,2.077,11.323,15.0,31.0,106.15,50.0,0.3,30.0,6000.0,485.0,0.3,0.0,500.0,0.15,10.0,6000.0,0.3,0.0,500.0,6000.0,0.2,0.2,485.0,0.3,0.0,500.0,50.0,6000.0,15.0,4.0,0.05,485.0,0.3,0.0,500.0,1.288,2.0,8.5,205.0,450.0,19.1,1.7,1.13,0.7,7.96,1.0,10.0,0.078,0.0,4.4,37.0,170.0,7.8,0.75,0.18,0.11,0.43,0.0,0.11,0.0,0.0,0.0,0.0,0.0,0.0,0.0,0.0,15.0,0.0,0.0,0.0,0.0,0.0,0.0,0.0,0.0,0.0,0.0,0.0,0.0,0.0,0.0,0.0,0.0,0.0,0.0,0.0,0.0,0.0,0.0,0.0,0.0,0.0,0.0,0.0,0.0,0.0,0.0,0.0,0.0,0.0,0.0,0.0,0.0,0.0,0.069,0.0,1.8,37.0,200.0,5.4,1.1,0.2,0.12,0.42,1.1E-15,18.0
N00014-001-114,N00014-001-114:100.0%,1.351,3.0,8.9,205.0,500.0,17.7,3.0,1.23,0.82,7.76,1.0,1.54,0.0,0.0,0.1,6.0,0.02,3.0,5.0,2.08,12.0,31.0,6000.0,2.077,11.327,15.0,31.0,106.15,60.0,0.3,30.0,6000.0,485.0,0.3,0.0,500.0,0.15,10.0,6000.0,0.3,0.0,500.0,6000.0,0.2,0.2,485.0,0.3,0.0,500.0,60.0,6000.0,15.0,4.0,0.05,485.0,0.3,0.0,500.0,1.364,3.0,8.2,205.0,490.0,17.3,3.0,1.18,0.78,7.85,1.0,11.0,0.099,0.0,5.6,15.0,170.0,3.6,31.0,0.13,0.13,0.38,0.0,0.13,0.0,0.0,0.0,0.0,0.0,0.0,0.0,0.0,17.0,0.0,0.0,0.0,0.0,0.0,0.0,0.0,0.0,0.0,0.0,0.0,0.0,0.0,0.0,0.0,0.0,0.0,0.0,0.0,0.0,0.0,0.0,0.0,0.0,0.0,0.0,0.0,0.0,0.0,0.0,0.0,0.0,0.0,0.0,0.0,0.0,0.0,0.084,0.0,2.4,16.0,170.0,2.7,31.0,0.28,0.19,0.32,1.1E-15,20.0
N00014-001-115,N00014-001-115:100.0%,1.4,4.0,47.0,370.0,1330.0,34.0,2.4,1.67,1.21,9.49,1.0,1.48,0.0,0.0,0.1,6.0,0.02,3.0,5.0,10.5,21.0,31.0,6000.0,10.504,20.384,6.58,31.0,106.15,58.25,0.3,30.0,6000.0,485.0,0.3,0.0,500.0,0.15,10.0,6000.0,0.3,0.0,500.0,6000.0,0.2,0.2,485.0,0.3,0.0,500.0,58.25,6000.0,6.58,4.0,0.05,485.0,0.3,0.0,500.0,1.4,4.0,49.0,376.0,1260.0,34.0,3.1,1.67,1.21,9.55,1.0,24.0,0.12,0.0,52.0,62.0,120.0,16.0,1.2,0.22,0.1,0.49,0.0,0.12,0.0,0.0,0.0,0.0,0.0,0.0,0.0,0.0,13.0,0.0,0.0,0.0,0.0,0.0,0.0,0.0,0.0,0.0,0.0,0.0,0.0,0.0,0.0,0.0,0.0,0.0,0.0,0.0,0.0,0.0,0.0,0.0,0.0,0.0,0.0,0.0,0.0,0.0,0.0,0.0,0.0,0.0,0.0,0.0,0.0,0.0,0.11,0.0,52.0,50.0,170.0,12.0,2.4,0.14,0.1,0.53,1.1E-15,13.0
N00014-001-116,N00014-001-116:100.0%,1.4,3.0,47.0,370.0,1330.0,34.0,2.4,1.67,1.21,9.49,1.0,1.48,0.0,0.0,0.1,6.0,0.02,3.0,5.0,2.08,21.0,0.0,6000.0,2.081,20.416,6.58,0.0,106.15,58.25,0.3,30.0,6000.0,485.0,0.3,0.0,500.0,0.15,10.0,6000.0,0.3,0.0,500.0,6000.0,0.2,0.2,485.0,0.3,0.0,500.0,58.25,6000.0,6.58,4.0,0.05,485.0,0.3,0.0,500.0,1.4,3.0,49.0,376.0,1260.0,34.0,3.1,1.67,1.21,9.55,1.0,24.0,0.12,0.0,52.0,62.0,120.0,16.0,1.2,0.22,0.1,0.49,0.0,0.12,0.0,0.0,0.0,0.0,0.0,0.0,0.0,0.0,13.0,0.0,0.0,0.0,0.0,0.0,0.0,0.0,0.0,0.0,0.0,0.0,0.0,0.0,0.0,0.0,0.0,0.0,0.0,0.0,0.0,0.0,0.0,0.0,0.0,0.0,0.0,0.0,0.0,0.0,0.0,0.0,0.0,0.0,0.0,0.0,0.0,0.0,0.11,0.0,52.0,50.0,170.0,12.0,2.4,0.14,0.1,0.53,1.1E-15,13.0
N00014-002-001,N00014-002-001:100.0%,1.18,3.0,7.4,456.0,970.0,36.0,6.0,1.25,0.867,7.36,1.0,1.41,0.0,0.0,0.1,6.0,0.02,3.0,5.0,0.0,30.0,42.0,3000.0,0.0,0.0,3.5,44.0,0.0,35.0,0.3,30.0,6000.0,485.0,0.3,0.0,500.0,0.15,10.0,6000.0,0.3,0.0,500.0,6000.0,0.2,0.2,485.0,0.3,0.0,500.0,35.0,3000.0,3.5,4.0,0.05,485.0,0.3,0.0,500.0,1.18,3.0,7.4,442.0,890.0,33.0,5.9,1.28,0.88,7.34,1.0,31.0,0.26,0.0,0.0,54.0,550.0,19.0,2.6,0.16,0.093,0.48,0.0,0.11,0.0,0.0,0.0,0.0,0.0,0.0,0.0,0.0,13.0,0.0,0.0,0.0,0.0,0.0,0.0,0.0,0.0,0.0,0.0,0.0,0.0,0.0,0.0,0.0,0.0,0.0,0.0,0.0,0.0,0.0,0.0,0.0,0.0,0.0,0.0,0.0,0.0,0.0,0.0,0.0,0.0,0.0,0.0,0.0,0.0,0.0,0.21,0.0,0.0,56.0,550.0,11.0,2.9,0.16,0.11,0.38,1.1E-15,14.0
N00014-002-002,N00014-002-002:100.0%,1.363,2.96,7.8,459.0,1640.0,38.0,6.2,1.08,0.789,6.69,1.0,1.41,0.0,0.0,0.1,6.0,0.02,3.0,5.0,0.0,23.7,37.0,3000.0,0.0,0.0,3.5,42.0,0.0,50.0,0.3,30.0,6000.0,485.0,0.3,0.0,500.0,0.15,10.0,6000.0,0.3,0.0,500.0,6000.0,0.2,0.2,485.0,0.3,0.0,500.0,50.0,3000.0,3.5,4.0,0.05,485.0,0.3,0.0,500.0,1.343,2.95,7.31,454.0,1400.0,35.5,6.2,1.07,0.803,6.73,1.0,26.0,0.092,0.16,2.6,72.0,320.0,17.0,2.2,0.16,0.098,0.37,0.0,0.11,0.0,0.0,0.0,0.0,0.0,0.0,0.0,0.0,7.8,0.0,0.0,0.0,0.0,0.0,0.0,0.0,0.0,0.0,0.0,0.0,0.0,0.0,0.0,0.0,0.0,0.0,0.0,0.0,0.0,0.0,0.0,0.0,0.0,0.0,0.0,0.0,0.0,0.0,0.0,0.0,0.0,0.0,0.0,0.0,0.0,0.0,0.093,0.15,0.49,58.0,340.0,7.6,2.6,0.19,0.09,0.28,1.1E-15,10.0
N00014-002-003,N00014-002-003:100.0%,1.21,3.0,8.43,453.0,1410.0,31.0,4.0,1.25,0.903,6.72,1.0,1.38,0.0,0.0,0.1,6.0,0.02,3.0,5.0,0.0,39.35,30.0,3000.0,0.0,0.0,3.5,34.0,0.0,40.0,0.6,30.0,6000.0,485.0,0.3,0.0,500.0,0.15,10.0,6000.0,0.3,0.0,500.0,6000.0,0.2,0.2,485.0,0.3,0.0,500.0,40.0,3000.0,3.5,4.0,0.05,485.0,0.6,0.0,500.0,1.19,3.0,8.43,442.0,1290.0,30.3,3.8,1.26,0.884,6.68,1.0,39.35,0.24,0.0,0.0,54.0,600.0,9.2,1.7,0.14,0.088,0.37,0.0,0.11,0.0,0.0,0.0,0.0,0.0,0.0,0.0,0.0,0.0,0.0,0.0,0.0,0.0,0.0,0.0,0.0,0.0,0.0,0.0,0.0,0.0,0.0,0.0,0.0,0.0,0.0,0.0,0.0,0.0,0.0,0.0,0.0,0.0,0.0,0.0,0.0,0.0,0.0,0.0,0.0,0.0,0.0,0.0,0.0,0.0,0.0,0.21,0.0,0.0,49.0,560.0,2.8,2.1,0.13,0.087,0.28,1.1E-15,0.0
N00014-002-004,N00014-002-004:100.0%,1.363,3.0,7.9,459.0,1590.0,35.4,4.1,1.13,0.86,6.72,1.0,1.38,0.0,0.0,0.1,6.0,0.02,3.0,5.0,0.0,24.14,28.0,3000.0,0.0,0.0,3.5,34.0,0.0,50.0,0.6,30.0,6000.0,485.0,0.3,0.0,500.0,0.15,10.0,6000.0,0.3,0.0,500.0,6000.0,0.2,0.2,485.0,0.3,0.0,500.0,50.0,3000.0,3.5,4.0,0.05,485.0,0.6,0.0,500.0,1.343,3.0,7.9,454.0,1360.0,34.2,3.7,1.1,0.856,6.78,1.0,24.14,0.092,0.0,0.0,72.0,310.0,6.4,1.7,0.17,0.11,0.39,0.0,0.11,0.0,0.0,0.0,0.0,0.0,0.0,0.0,0.0,0.0,0.0,0.0,0.0,0.0,0.0,0.0,0.0,0.0,0.0,0.0,0.0,0.0,0.0,0.0,0.0,0.0,0.0,0.0,0.0,0.0,0.0,0.0,0.0,0.0,0.0,0.0,0.0,0.0,0.0,0.0,0.0,0.0,0.0,0.0,0.0,0.0,0.0,0.093,0.0,0.0,58.0,320.0,2.3,1.9,0.19,0.096,0.3,1.1E-15,0.0
N00014-002-005,N00014-002-005:100.0%,1.13,3.0,5.06,160.0,420.0,14.0,2.3,1.07,0.5,4.93,1.0,1.46,0.0,0.0,0.1,6.0,0.02,3.0,5.0,0.0,4.37,24.0,3000.0,0.0,0.0,15.0,30.0,0.0,30.0,0.3,30.0,6000.0,485.0,0.3,0.0,500.0,0.15,10.0,6000.0,0.3,0.0,500.0,6000.0,0.2,0.2,485.0,0.3,0.0,500.0,30.0,3000.0,15.0,4.0,0.05,485.0,0.3,0.0,500.0,1.13,3.0,5.06,151.0,440.0,12.6,1.7,1.04,0.54,4.95,1.0,4.37,0.13,0.0,0.0,52.0,200.0,14.0,2.2,0.26,0.16,0.29,0.0,0.11,0.0,0.0,0.0,0.0,0.0,0.0,0.0,0.0,0.0,0.0,0.0,0.0,0.0,0.0,0.0,0.0,0.0,0.0,0.0,0.0,0.0,0.0,0.0,0.0,0.0,0.0,0.0,0.0,0.0,0.0,0.0,0.0,0.0,0.0,0.0,0.0,0.0,0.0,0.0,0.0,0.0,0.0,0.0,0.0,0.0,0.0,0.12,0.0,0.0,48.0,250.0,4.9,1.1,0.26,0.14,0.34,1.1E-15,0.0
N00014-002-009,N00014-002-009:100.0%,1.412,3.0,12.6,439.0,1370.0,39.0,5.9,1.94,1.46,11.9,1.0,1.41,0.0,0.0,0.1,6.0,0.02,3.0,5.0,0.0,20.64,21.0,6000.0,0.0,0.0,3.5,26.0,0.0,45.0,0.3,30.0,6000.0,485.0,0.3,0.0,500.0,0.15,10.0,6000.0,0.3,0.0,500.0,6000.0,0.2,0.2,485.0,0.3,0.0,500.0,45.0,6000.0,3.5,4.0,0.05,485.0,0.3,0.0,500.0,1.39,3.0,12.6,436.0,1320.0,35.4,6.0,1.98,1.49,11.9,1.0,20.64,0.088,0.0,0.0,46.0,350.0,18.0,2.2,0.29,0.14,1.5,0.0,0.11,0.0,0.0,0.0,0.0,0.0,0.0,0.0,0.0,0.0,0.0,0.0,0.0,0.0,0.0,0.0,0.0,0.0,0.0,0.0,0.0,0.0,0.0,0.0,0.0,0.0,0.0,0.0,0.0,0.0,0.0,0.0,0.0,0.0,0.0,0.0,0.0,0.0,0.0,0.0,0.0,0.0,0.0,0.0,0.0,0.0,0.0,0.11,0.0,0.0,43.0,400.0,8.2,2.8,0.27,0.17,1.4,1.1E-15,0.0
N00014-002-011,N00014-002-011:100.0%,1.512,3.13,10.56,582.0,1000.0,59.2,6.0,2.24,1.55,10.31,1.0,1.37,0.0,0.0,0.1,6.0,0.02,3.0,5.0,0.0,29.3,44.0,6000.0,0.0,0.0,3.5,31.0,0.0,75.0,0.6,30.0,6000.0,485.0,0.3,0.0,500.0,0.15,10.0,6000.0,0.3,0.0,500.0,6000.0,0.2,0.2,485.0,0.3,0.0,500.0,75.0,6000.0,3.5,4.0,0.05,485.0,0.6,0.0,500.0,1.505,3.17,10.32,578.0,960.0,56.6,5.8,2.22,1.58,10.23,1.0,30.7,0.035,0.38,0.41,71.0,140.0,6.6,1.6,0.18,0.11,0.36,0.0,0.088,0.0,0.0,0.0,0.0,0.0,0.0,0.0,0.0,8.2,0.0,0.0,0.0,0.0,0.0,0.0,0.0,0.0,0.0,0.0,0.0,0.0,0.0,0.0,0.0,0.0,0.0,0.0,0.0,0.0,0.0,0.0,0.0,0.0,0.0,0.0,0.0,0.0,0.0,0.0,0.0,0.0,0.0,0.0,0.0,0.0,0.0,0.058,0.27,0.33,59.0,120.0,3.0,2.1,0.2,0.12,0.46,1.1E-15,8.8
N00014-002-013,N00014-002-013:100.0%,1.37,3.08,33.0,357.0,1330.0,32.6,2.14,1.98,1.44,10.7,1.0,1.47,0.0,0.0,0.1,6.0,0.02,3.0,5.0,0.0,19.1,11.0,6000.0,0.0,0.0,6.6,18.0,0.0,47.0,0.3,30.0,6000.0,485.0,0.3,0.0,500.0,0.15,10.0,6000.0,0.3,0.0,500.0,6000.0,0.2,0.2,485.0,0.3,0.0,500.0,47.0,6000.0,6.6,4.0,0.05,485.0,0.3,0.0,500.0,1.346,3.07,33.0,359.0,1270.0,33.0,3.0,2.04,1.47,10.7,1.0,21.0,0.13,0.31,24.0,66.0,320.0,5.3,0.8,0.32,0.34,1.4,0.0,0.11,0.0,0.0,0.0,0.0,0.0,0.0,0.0,0.0,9.8,0.0,0.0,0.0,0.0,0.0,0.0,0.0,0.0,0.0,0.0,0.0,0.0,0.0,0.0,0.0,0.0,0.0,0.0,0.0,0.0,0.0,0.0,0.0,0.0,0.0,0.0,0.0,0.0,0.0,0.0,0.0,0.0,0.0,0.0,0.0,0.0,0.0,0.097,0.28,46.0,58.0,340.0,13.0,2.4,0.24,0.12,1.6,1.1E-15,11.0
N00014-002-014,N00014-002-014:100.0%,1.26,3.2,8.9,230.0,760.0,20.7,1.67,1.22,0.81,7.71,1.0,1.42,0.0,0.0,0.1,6.0,0.02,3.0,5.0,0.0,12.0,18.0,6000.0,0.0,0.0,15.0,21.0,0.0,55.0,0.3,30.0,6000.0,485.0,0.3,0.0,500.0,0.15,10.0,6000.0,0.3,0.0,500.0,6000.0,0.2,0.2,485.0,0.3,0.0,500.0,55.0,6000.0,15.0,4.0,0.05,485.0,0.3,0.0,500.0,1.26,3.29,8.2,238.0,730.0,21.0,1.8,1.14,0.73,7.87,1.0,11.0,0.12,0.82,4.8,37.0,230.0,5.6,0.75,0.15,0.1,0.39,0.0,0.11,0.0,0.0,0.0,0.0,0.0,0.0,0.0,0.0,16.0,0.0,0.0,0.0,0.0,0.0,0.0,0.0,0.0,0.0,0.0,0.0,0.0,0.0,0.0,0.0,0.0,0.0,0.0,0.0,0.0,0.0,0.0,0.0,0.0,0.0,0.0,0.0,0.0,0.0,0.0,0.0,0.0,0.0,0.0,0.0,0.0,0.0,0.12,0.5,1.8,37.0,250.0,4.4,1.1,0.19,0.14,0.41,1.1E-15,20.0
N00014-002-018,N00014-002-018:100.0%,1.18,3.19,6.52,350.0,920.0,240.0,20.8,1.3,0.91,7.0,1.0,2.0,0.0,0.0,0.1,6.0,0.02,3.0,5.0,0.0,21.0,10.0,3000.0,0.0,0.0,5.0,47.0,0.0,19.36,0.0,19.36,6000.0,485.0,0.0,0.0,500.0,0.15,19.36,6000.0,0.0,0.0,500.0,6000.0,0.2,0.2,485.0,0.0,0.0,500.0,19.36,3000.0,5.0,4.0,0.05,485.0,0.0,0.0,500.0,1.16,3.1,6.47,360.0,860.0,230.0,22.0,1.31,0.9,7.1,1.0,22.3,0.12,0.75,0.65,160.0,350.0,130.0,9.1,0.28,0.33,2.2,0.0,1.3,0.0,0.0,0.0,0.0,0.0,0.0,0.0,0.0,7.8,0.0,0.0,0.0,0.0,0.0,0.0,0.0,0.0,0.0,0.0,0.0,0.0,0.0,0.0,0.0,0.0,0.0,0.0,0.0,0.0,0.0,0.0,0.0,0.0,0.0,0.0,0.0,0.0,0.0,0.0,0.0,0.0,0.0,0.0,0.0,0.0,0.0,0.1,1.2,0.57,160.0,320.0,150.0,20.0,0.24,0.11,2.4,1.1E-15,8.4
N00014-002-019,N00014-002-019:100.0%,1.19,2.89,6.14,290.0,840.0,100.0,15.8,1.32,0.92,6.6,1.0,1.8,0.0,0.0,0.1,6.0,0.02,3.0,5.0,0.0,18.4,17.0,3000.0,0.0,0.0,7.5,12.0,0.0,15.45,0.0,15.45,6000.0,485.0,0.0,0.0,500.0,0.15,15.45,6000.0,0.0,0.0,500.0,6000.0,0.2,0.2,485.0,0.0,0.0,500.0,15.45,3000.0,7.5,4.0,0.05,485.0,0.0,0.0,500.0,1.15,2.89,6.3,300.0,830.0,110.0,15.0,1.3,0.91,6.5,1.0,19.5,0.11,0.61,0.52,160.0,320.0,110.0,9.9,0.23,0.33,2.2,0.0,1.3,0.0,0.0,0.0,0.0,0.0,0.0,0.0,0.0,8.6,0.0,0.0,0.0,0.0,0.0,0.0,0.0,0.0,0.0,0.0,0.0,0.0,0.0,0.0,0.0,0.0,0.0,0.0,0.0,0.0,0.0,0.0,0.0,0.0,0.0,0.0,0.0,0.0,0.0,0.0,0.0,0.0,0.0,0.0,0.0,0.0,0.0,0.099,0.63,1.6,170.0,310.0,140.0,20.0,0.23,0.11,2.4,1.1E-15,9.3
N00014-002-021,N00014-002-021:100.0%,1.24,3.39,10.2,432.0,1000.0,180.0,21.6,1.62,1.24,9.4,1.0,1.59,0.0,0.0,0.1,6.0,0.02,3.0,5.0,0.0,32.0,40.0,4500.0,0.0,0.0,2.0,53.0,0.0,29.68,0.1,29.68,6000.0,485.0,0.1,0.0,500.0,0.15,29.68,6000.0,0.1,0.0,500.0,6000.0,0.5,0.2,485.0,0.0,0.0,500.0,29.68,4500.0,2.0,4.0,0.05,485.0,0.1,0.0,500.0,1.21,3.5,10.3,423.0,970.0,170.0,18.5,1.63,1.22,9.4,1.0,30.3,0.16,0.84,1.0,90.0,340.0,140.0,8.8,0.28,0.24,1.4,0.0,0.14,0.0,0.0,0.0,0.0,0.0,0.0,0.0,0.0,12.0,0.0,0.0,0.0,0.0,0.0,0.0,0.0,0.0,0.0,0.0,0.0,0.0,0.0,0.0,0.0,0.0,0.0,0.0,0.0,0.0,0.0,0.0,0.0,0.0,0.0,0.0,0.0,0.0,0.0,0.0,0.0,0.0,0.0,0.0,0.0,0.0,0.0,0.15,1.2,1.1,83.0,340.0,100.0,8.0,0.3,0.26,1.4,1.1E-15,9.7
N00014-002-022,N00014-002-022:100.0%,1.24,2.83,9.8,429.0,1000.0,82.0,11.6,1.62,1.24,9.3,1.0,1.22,0.0,0.0,0.1,6.0,0.02,3.0,5.0,0.0,26.2,18.0,4500.0,0.0,0.0,3.5,37.0,0.0,31.69,0.1,31.69,6000.0,485.0,0.1,0.0,500.0,0.15,31.69,6000.0,0.1,0.0,500.0,6000.0,0.5,0.2,485.0,0.0,0.0,500.0,31.69,4500.0,3.5,4.0,0.05,485.0,0.1,0.0,500.0,1.19,2.9,10.1,420.0,950.0,74.0,10.0,1.65,1.23,9.4,1.0,26.6,0.18,0.74,1.7,69.0,340.0,79.0,5.5,0.28,0.24,1.5,0.0,0.087,0.0,0.0,0.0,0.0,0.0,0.0,0.0,0.0,8.8,0.0,0.0,0.0,0.0,0.0,0.0,0.0,0.0,0.0,0.0,0.0,0.0,0.0,0.0,0.0,0.0,0.0,0.0,0.0,0.0,0.0,0.0,0.0,0.0,0.0,0.0,0.0,0.0,0.0,0.0,0.0,0.0,0.0,0.0,0.0,0.0,0.0,0.15,1.2,1.5,64.0,330.0,56.0,5.3,0.3,0.26,1.6,1.1E-15,7.1
N00014-002-023,N00014-002-023:100.0%,1.23,2.88,9.3,375.0,980.0,240.0,13.0,1.69,1.26,9.2,1.0,1.6,0.0,0.0,0.1,6.0,0.02,3.0,5.0,0.0,25.0,22.0,4500.0,0.0,0.0,5.0,26.0,0.0,30.79,0.0,30.79,6000.0,485.0,0.0,0.0,500.0,0.15,30.79,6000.0,0.0,0.0,500.0,6000.0,0.5,0.2,485.0,0.0,0.0,500.0,30.79,4500.0,5.0,4.0,0.05,485.0,0.0,0.0,500.0,1.19,2.9,9.7,378.0,910.0,230.0,12.9,1.71,1.24,9.3,1.0,23.2,0.16,0.77,2.0,82.0,320.0,360.0,7.2,0.33,0.39,2.6,0.0,0.12,0.0,0.0,0.0,0.0,0.0,0.0,0.0,0.0,10.0,0.0,0.0,0.0,0.0,0.0,0.0,0.0,0.0,0.0,0.0,0.0,0.0,0.0,0.0,0.0,0.0,0.0,0.0,0.0,0.0,0.0,0.0,0.0,0.0,0.0,0.0,0.0,0.0,0.0,0.0,0.0,0.0,0.0,0.0,0.0,0.0,0.0,0.12,1.2,1.7,72.0,300.0,130.0,7.7,0.31,0.24,2.9,1.1E-15,9.1
N00014-002-024,N00014-002-024:100.0%,,,,,,,,,,,,,,,,,,,,,,,,,,,,,,,,,,,,,,,,,,,,,,,,,,,,,,,,,,,,,,,,,,,,,,,,,,,,,,,,,,,,,,,,,,,,,,,,,,,,,,,,,,,,,,,,,,,,,,,,,,,,,,,,,,,,,,,,,,,,
N00014-002-025,N00014-002-025:100.0%,1.24,3.05,9.2,384.0,1000.0,240.0,13.0,1.69,1.27,9.1,1.0,1.61,0.0,0.0,0.1,6.0,0.02,3.0,5.0,0.0,26.7,12.0,4500.0,0.0,0.0,5.0,19.0,0.0,34.34,0.15,34.34,6000.0,485.0,0.15,0.0,500.0,0.15,34.34,6000.0,0.15,0.0,500.0,6000.0,0.5,0.2,485.0,0.0,0.0,500.0,34.34,4500.0,5.0,4.0,0.05,485.0,0.15,0.0,500.0,1.2,3.04,9.6,386.0,930.0,230.0,13.2,1.71,1.24,9.3,1.0,27.6,0.22,0.21,2.0,73.0,360.0,360.0,7.2,0.32,0.39,1.6,0.0,0.12,0.0,0.0,0.0,0.0,0.0,0.0,0.0,0.0,9.4,0.0,0.0,0.0,0.0,0.0,0.0,0.0,0.0,0.0,0.0,0.0,0.0,0.0,0.0,0.0,0.0,0.0,0.0,0.0,0.0,0.0,0.0,0.0,0.0,0.0,0.0,0.0,0.0,0.0,0.0,0.0,0.0,0.0,0.0,0.0,0.0,0.0,0.2,0.19,1.7,70.0,360.0,130.0,7.9,0.31,0.24,1.7,1.1E-15,7.0
N00014-002-026,N00014-002-026:100.0%,1.34,3.0,9.3,407.0,1410.0,230.0,9.3,1.54,1.07,8.7,1.0,1.51,0.0,0.0,0.1,6.0,0.02,3.0,5.0,0.0,26.3,16.0,4500.0,0.0,0.0,5.0,16.0,0.0,50.65,0.3,50.65,6000.0,485.0,0.3,0.0,500.0,0.15,50.65,6000.0,0.3,0.0,500.0,6000.0,0.5,0.2,485.0,0.0,0.0,500.0,50.65,4500.0,5.0,4.0,0.05,485.0,0.3,0.0,500.0,1.32,2.98,9.4,409.0,1370.0,220.0,10.7,1.54,1.07,8.7,1.0,26.3,0.1,1.6,3.5,56.0,300.0,370.0,6.9,0.33,0.38,1.7,0.0,0.12,0.0,0.0,0.0,0.0,0.0,0.0,0.0,0.0,5.4,0.0,0.0,0.0,0.0,0.0,0.0,0.0,0.0,0.0,0.0,0.0,0.0,0.0,0.0,0.0,0.0,0.0,0.0,0.0,0.0,0.0,0.0,0.0,0.0,0.0,0.0,0.0,0.0,0.0,0.0,0.0,0.0,0.0,0.0,0.0,0.0,0.0,0.11,0.31,1.7,53.0,310.0,140.0,7.5,0.38,0.21,1.8,1.1E-15,7.9
N00014-002-027,N00014-002-027:100.0%,1.311,3.0,7.2,323.0,1130.0,32.8,2.26,1.51,1.05,7.1,1.0,1.041,0.0,0.0,0.1,6.0,0.02,3.0,5.0,0.0,17.0,18.0,4500.0,0.0,0.0,10.0,24.0,0.0,51.38,0.3,51.38,6000.0,485.0,0.3,0.0,500.0,0.15,51.38,6000.0,0.3,0.0,500.0,6000.0,0.5,0.2,485.0,0.0,0.0,500.0,51.38,4500.0,10.0,4.0,0.05,485.0,0.3,0.0,500.0,1.302,2.94,6.8,319.0,1090.0,30.3,2.6,1.47,1.03,7.1,1.0,14.0,0.098,1.6,4.7,60.0,340.0,6.9,0.81,0.32,0.38,1.1,0.0,0.064,0.0,0.0,0.0,0.0,0.0,0.0,0.0,0.0,12.0,0.0,0.0,0.0,0.0,0.0,0.0,0.0,0.0,0.0,0.0,0.0,0.0,0.0,0.0,0.0,0.0,0.0,0.0,0.0,0.0,0.0,0.0,0.0,0.0,0.0,0.0,0.0,0.0,0.0,0.0,0.0,0.0,0.0,0.0,0.0,0.0,0.0,0.098,0.34,1.7,53.0,350.0,3.5,1.8,0.37,0.21,1.3,1.1E-15,12.0
N00014-002-028,N00014-002-028:100.0%,1.291,3.05,7.0,293.0,1100.0,31.0,2.16,1.46,1.02,6.4,1.0,1.039,0.0,0.0,0.1,6.0,0.02,3.0,5.0,0.0,15.0,25.0,4500.0,0.0,0.0,12.0,26.0,0.0,52.89,0.3,52.89,6000.0,485.0,0.3,0.0,500.0,0.15,52.89,6000.0,0.3,0.0,500.0,6000.0,0.5,0.2,485.0,0.0,0.0,500.0,52.89,4500.0,12.0,4.0,0.05,485.0,0.3,0.0,500.0,1.283,3.11,6.8,294.0,1060.0,28.5,2.3,1.38,0.93,6.4,1.0,13.0,0.094,0.75,4.6,61.0,350.0,16.0,0.8,0.32,0.21,0.83,0.0,0.064,0.0,0.0,0.0,0.0,0.0,0.0,0.0,0.0,12.0,0.0,0.0,0.0,0.0,0.0,0.0,0.0,0.0,0.0,0.0,0.0,0.0,0.0,0.0,0.0,0.0,0.0,0.0,0.0,0.0,0.0,0.0,0.0,0.0,0.0,0.0,0.0,0.0,0.0,0.0,0.0,0.0,0.0,0.0,0.0,0.0,0.0,0.09,0.53,1.7,53.0,390.0,3.8,1.4,0.37,0.22,1.0,1.1E-15,15.0
N00014-002-030,N00014-002-030:100.0%,1.19,3.0,9.31,390.0,930.0,240.0,27.6,1.25,0.914,7.94,1.0,2.2,0.0,0.0,0.1,6.0,0.02,3.0,5.0,0.0,29.63,10.0,3000.0,0.0,0.0,2.0,25.0,0.0,16.98,0.0,16.98,6000.0,485.0,0.0,0.0,500.0,0.15,16.98,6000.0,0.0,0.0,500.0,6000.0,0.5,0.2,485.0,0.0,0.0,500.0,16.98,3000.0,2.0,4.0,0.05,485.0,0.0,0.0,500.0,1.17,3.0,9.31,390.0,880.0,230.0,27.0,1.26,0.894,7.9,1.0,29.63,0.13,0.0,0.0,180.0,340.0,170.0,8.9,0.15,0.091,0.67,0.0,1.4,0.0,0.0,0.0,0.0,0.0,0.0,0.0,0.0,0.0,0.0,0.0,0.0,0.0,0.0,0.0,0.0,0.0,0.0,0.0,0.0,0.0,0.0,0.0,0.0,0.0,0.0,0.0,0.0,0.0,0.0,0.0,0.0,0.0,0.0,0.0,0.0,0.0,0.0,0.0,0.0,0.0,0.0,0.0,0.0,0.0,0.0,0.14,0.0,0.0,180.0,310.0,170.0,20.0,0.14,0.083,2.4,1.1E-15,0.0
N00014-002-031,N00014-002-031:100.0%,1.18,3.0,7.34,380.0,920.0,140.0,20.0,1.22,0.892,7.33,1.0,1.8,0.0,0.0,0.1,6.0,0.02,3.0,5.0,0.0,22.88,11.0,3000.0,0.0,0.0,3.5,11.0,0.0,18.46,0.0,18.46,6000.0,485.0,0.0,0.0,500.0,0.15,18.46,6000.0,0.0,0.0,500.0,6000.0,0.5,0.2,485.0,0.0,0.0,500.0,18.46,3000.0,3.5,4.0,0.05,485.0,0.0,0.0,500.0,1.16,3.0,7.34,380.0,870.0,150.0,20.0,1.24,0.872,7.4,1.0,22.88,0.12,0.0,0.0,170.0,340.0,100.0,9.1,0.14,0.091,0.38,0.0,1.3,0.0,0.0,0.0,0.0,0.0,0.0,0.0,0.0,0.0,0.0,0.0,0.0,0.0,0.0,0.0,0.0,0.0,0.0,0.0,0.0,0.0,0.0,0.0,0.0,0.0,0.0,0.0,0.0,0.0,0.0,0.0,0.0,0.0,0.0,0.0,0.0,0.0,0.0,0.0,0.0,0.0,0.0,0.0,0.0,0.0,0.0,0.1,0.0,0.0,160.0,310.0,140.0,20.0,0.15,0.083,2.3,1.1E-15,0.0
N00014-002-032,N00014-002-032:100.0%,1.18,3.0,6.2,350.0,920.0,240.0,20.7,1.3,0.91,7.0,1.0,1.9,0.0,0.0,0.1,6.0,0.02,3.0,5.0,0.0,19.46,13.0,3000.0,0.0,0.0,5.0,18.0,0.0,19.09,0.0,19.09,6000.0,485.0,0.0,0.0,500.0,0.15,19.09,6000.0,0.0,0.0,500.0,6000.0,0.5,0.2,485.0,0.0,0.0,500.0,19.09,3000.0,5.0,4.0,0.05,485.0,0.0,0.0,500.0,1.16,3.0,6.2,350.0,870.0,230.0,22.0,1.31,0.9,7.1,1.0,19.46,0.12,0.0,0.0,160.0,340.0,130.0,9.1,0.28,0.33,2.2,0.0,1.3,0.0,0.0,0.0,0.0,0.0,0.0,0.0,0.0,0.0,0.0,0.0,0.0,0.0,0.0,0.0,0.0,0.0,0.0,0.0,0.0,0.0,0.0,0.0,0.0,0.0,0.0,0.0,0.0,0.0,0.0,0.0,0.0,0.0,0.0,0.0,0.0,0.0,0.0,0.0,0.0,0.0,0.0,0.0,0.0,0.0,0.0,0.1,0.0,0.0,160.0,320.0,150.0,20.0,0.24,0.11,2.4,1.1E-15,0.0
N00014-002-033,N00014-002-033:100.0%,1.18,4.0,5.92,300.0,830.0,110.0,17.0,1.3,0.9,6.6,1.0,1.8,0.0,0.0,0.1,6.0,0.02,3.0,5.0,0.0,16.03,14.0,3000.0,0.0,0.0,7.5,18.0,0.0,19.44,0.0,19.44,6000.0,485.0,0.0,0.0,500.0,0.15,19.44,6000.0,0.0,0.0,500.0,6000.0,0.5,0.2,485.0,0.0,0.0,500.0,19.44,3000.0,7.5,4.0,0.05,485.0,0.0,0.0,500.0,1.15,4.0,5.92,300.0,810.0,120.0,17.0,1.29,0.89,6.5,1.0,16.03,0.12,0.0,0.0,160.0,330.0,110.0,9.9,0.22,0.33,2.2,0.0,1.3,0.0,0.0,0.0,0.0,0.0,0.0,0.0,0.0,0.0,0.0,0.0,0.0,0.0,0.0,0.0,0.0,0.0,0.0,0.0,0.0,0.0,0.0,0.0,0.0,0.0,0.0,0.0,0.0,0.0,0.0,0.0,0.0,0.0,0.0,0.0,0.0,0.0,0.0,0.0,0.0,0.0,0.0,0.0,0.0,0.0,0.0,0.1,0.0,0.0,160.0,320.0,140.0,20.0,0.23,0.11,2.4,1.1E-15,0.0
N00014-002-034,N00014-002-034:100.0%,1.38,3.0,11.85,395.0,1320.0,240.0,11.5,2.01,1.49,11.9,1.0,1.57,0.0,0.0,0.1,6.0,0.02,3.0,5.0,0.0,27.86,17.0,6000.0,0.0,0.0,5.0,22.0,0.0,45.87,0.2,45.87,6000.0,485.0,0.2,0.0,500.0,0.1,45.87,6000.0,0.2,0.0,500.0,6000.0,0.2,0.2,485.0,0.0,0.0,500.0,45.87,6000.0,5.0,4.0,0.05,485.0,0.2,0.0,500.0,1.37,3.0,11.85,396.0,1270.0,230.0,12.1,2.03,1.49,11.9,1.0,27.86,0.11,0.0,0.0,52.0,370.0,370.0,7.0,0.21,0.34,1.3,0.0,0.11,0.0,0.0,0.0,0.0,0.0,0.0,0.0,0.0,0.0,0.0,0.0,0.0,0.0,0.0,0.0,0.0,0.0,0.0,0.0,0.0,0.0,0.0,0.0,0.0,0.0,0.0,0.0,0.0,0.0,0.0,0.0,0.0,0.0,0.0,0.0,0.0,0.0,0.0,0.0,0.0,0.0,0.0,0.0,0.0,0.0,0.0,0.1,0.0,0.0,46.0,370.0,130.0,7.6,0.2,0.12,1.2,1.1E-15,0.0
N00014-002-035,N00014-002-035:100.0%,1.34,4.0,11.96,434.0,1220.0,240.0,13.6,1.58,1.1,10.67,1.0,1.57,0.0,0.0,0.1,6.0,0.02,3.0,5.0,0.0,31.98,23.0,6000.0,0.0,0.0,5.0,29.0,0.0,55.05,0.2,55.05,6000.0,485.0,0.2,0.0,500.0,0.1,55.05,6000.0,0.2,0.0,500.0,6000.0,0.2,0.2,485.0,0.0,0.0,500.0,55.05,6000.0,5.0,4.0,0.05,485.0,0.2,0.0,500.0,1.34,4.0,11.96,433.0,1250.0,240.0,14.1,1.6,1.12,10.76,1.0,31.98,0.16,0.0,0.0,62.0,220.0,360.0,7.1,0.13,0.11,0.74,0.0,0.11,0.0,0.0,0.0,0.0,0.0,0.0,0.0,0.0,0.0,0.0,0.0,0.0,0.0,0.0,0.0,0.0,0.0,0.0,0.0,0.0,0.0,0.0,0.0,0.0,0.0,0.0,0.0,0.0,0.0,0.0,0.0,0.0,0.0,0.0,0.0,0.0,0.0,0.0,0.0,0.0,0.0,0.0,0.0,0.0,0.0,0.0,0.16,0.0,0.0,57.0,200.0,130.0,7.5,0.16,0.1,0.83,1.1E-15,0.0
N00014-002-036,N00014-002-036:100.0%,1.33,3.0,6.82,313.0,830.0,46.0,4.8,1.92,1.44,8.8,1.0,1.134,0.0,0.0,0.1,6.0,0.02,3.0,5.0,0.0,13.37,32.0,6000.0,0.0,0.0,10.0,-29.0,0.0,47.98,0.2,47.98,6000.0,485.0,0.2,0.0,500.0,0.1,47.98,6000.0,0.2,0.0,500.0,6000.0,0.2,0.2,485.0,0.0,0.0,500.0,47.98,6000.0,10.0,4.0,0.05,485.0,0.2,0.0,500.0,1.332,3.0,6.82,311.0,870.0,47.0,3.7,1.92,1.37,8.97,1.0,13.37,0.11,0.0,0.0,63.0,330.0,44.0,3.6,0.25,0.36,0.56,0.0,0.079,0.0,0.0,0.0,0.0,0.0,0.0,0.0,0.0,0.0,0.0,0.0,0.0,0.0,0.0,0.0,0.0,0.0,0.0,0.0,0.0,0.0,0.0,0.0,0.0,0.0,0.0,0.0,0.0,0.0,0.0,0.0,0.0,0.0,0.0,0.0,0.0,0.0,0.0,0.0,0.0,0.0,0.0,0.0,0.0,0.0,0.0,0.091,0.0,0.0,54.0,340.0,41.0,2.8,0.31,0.2,0.95,1.1E-15,0.0
N00014-002-037,N00014-002-037:100.0%,1.34,3.0,7.61,310.0,830.0,54.0,6.3,1.94,1.46,8.88,1.0,1.157,0.0,0.0,0.1,6.0,0.02,3.0,5.0,0.0,21.21,14.0,6000.0,0.0,0.0,10.0,22.0,0.0,47.01,0.15,47.01,6000.0,485.0,0.15,0.0,500.0,0.1,47.01,6000.0,0.15,0.0,500.0,6000.0,0.2,0.2,485.0,0.0,0.0,500.0,47.01,6000.0,10.0,4.0,0.05,485.0,0.15,0.0,500.0,1.337,3.0,7.61,308.0,870.0,53.0,4.7,1.92,1.4,9.05,1.0,21.21,0.14,0.0,0.0,65.0,340.0,61.0,5.0,0.24,0.35,0.56,0.0,0.082,0.0,0.0,0.0,0.0,0.0,0.0,0.0,0.0,0.0,0.0,0.0,0.0,0.0,0.0,0.0,0.0,0.0,0.0,0.0,0.0,0.0,0.0,0.0,0.0,0.0,0.0,0.0,0.0,0.0,0.0,0.0,0.0,0.0,0.0,0.0,0.0,0.0,0.0,0.0,0.0,0.0,0.0,0.0,0.0,0.0,0.0,0.092,0.0,0.0,55.0,390.0,51.0,3.8,0.3,0.18,0.94,1.1E-15,0.0
N00014-002-038,N00014-002-038:100.0%,1.36,2.0,8.21,307.0,830.0,54.0,6.2,1.96,1.47,8.97,1.0,1.157,0.0,0.0,0.1,6.0,0.02,3.0,5.0,0.0,18.4,24.0,6000.0,0.0,0.0,10.0,27.0,0.0,46.05,0.1,46.05,6000.0,485.0,0.1,0.0,500.0,0.1,46.05,6000.0,0.1,0.0,500.0,6000.0,0.2,0.2,485.0,0.0,0.0,500.0,46.05,6000.0,10.0,4.0,0.05,485.0,0.1,0.0,500.0,1.35,2.0,8.21,304.0,870.0,52.0,4.8,1.91,1.42,9.17,1.0,17.5,0.13,0.0,0.0,66.0,360.0,61.0,4.9,0.23,0.35,0.57,0.0,0.082,0.0,0.0,0.0,0.0,0.0,0.0,0.0,0.0,6.2,0.0,0.0,0.0,0.0,0.0,0.0,0.0,0.0,0.0,0.0,0.0,0.0,0.0,0.0,0.0,0.0,0.0,0.0,0.0,0.0,0.0,0.0,0.0,0.0,0.0,0.0,0.0,0.0,0.0,0.0,0.0,0.0,0.0,0.0,0.0,0.0,0.0,0.1,0.0,0.0,57.0,400.0,49.0,3.8,0.31,0.18,0.96,1.1E-15,7.8
N00014-002-039,N00014-002-039:100.0%,1.363,2.96,7.8,459.0,1640.0,38.0,6.2,1.08,0.759,6.69,1.0,1.41,0.0,0.0,0.1,6.0,0.02,3.0,5.0,1.43,23.7,25.0,3000.0,1.426,37.55,3.5,25.0,117.24,50.0,0.3,30.0,6000.0,485.0,0.3,0.0,500.0,0.1,10.0,6000.0,0.3,0.0,500.0,3500.0,0.2,0.2,485.0,0.3,0.0,500.0,50.0,3000.0,3.5,4.0,0.05,485.0,0.3,0.0,500.0,1.343,2.95,7.31,454.0,1400.0,35.5,6.2,1.07,0.803,6.73,1.0,26.0,0.092,0.16,2.6,72.0,320.0,17.0,2.2,0.16,0.091,0.37,0.0,0.11,0.0,0.0,0.0,0.0,0.0,0.0,0.0,0.0,7.8,0.0,0.0,0.0,0.0,0.0,0.0,0.0,0.0,0.0,0.0,0.0,0.0,0.0,0.0,0.0,0.0,0.0,0.0,0.0,0.0,0.0,0.0,0.0,0.0,0.0,0.0,0.0,0.0,0.0,0.0,0.0,0.0,0.0,0.0,0.0,0.0,0.0,0.093,0.15,0.49,58.0,340.0,7.6,2.6,0.19,0.09,0.28,1.1E-15,10.0
N00014-002-040,N00014-002-040:100.0%,1.2,2.58,5.12,153.0,410.0,12.2,1.65,1.07,0.51,4.99,1.0,1.41,0.0,0.0,0.1,6.0,0.02,3.0,5.0,1.38,12.0,28.0,3000.0,1.377,15.5,15.0,28.0,117.24,35.0,0.3,30.0,6000.0,485.0,0.3,0.0,500.0,0.1,10.0,6000.0,0.3,0.0,500.0,3500.0,0.2,0.2,485.0,0.3,0.0,500.0,35.0,3000.0,15.0,4.0,0.05,485.0,0.3,0.0,500.0,1.21,2.5,5.3,155.0,430.0,12.5,1.7,1.03,0.53,5.03,1.0,12.0,0.16,0.56,0.29,32.0,230.0,8.6,0.75,0.26,0.18,0.23,0.0,0.11,0.0,0.0,0.0,0.0,0.0,0.0,0.0,0.0,19.0,0.0,0.0,0.0,0.0,0.0,0.0,0.0,0.0,0.0,0.0,0.0,0.0,0.0,0.0,0.0,0.0,0.0,0.0,0.0,0.0,0.0,0.0,0.0,0.0,0.0,0.0,0.0,0.0,0.0,0.0,0.0,0.0,0.0,0.0,0.0,0.0,0.0,0.16,0.53,1.8,28.0,270.0,5.1,1.1,0.27,0.15,0.31,1.1E-15,25.0
N00014-002-041,N00014-002-041:100.0%,1.45,3.83,11.3,574.0,1117.0,57.0,8.0,1.63,1.12,10.1,1.0,1.411,0.0,0.0,0.1,6.0,0.02,3.0,5.0,1.38,27.0,29.0,6000.0,1.377,37.934,3.5,29.0,117.24,85.0,0.3,30.0,6000.0,485.0,0.3,0.0,500.0,0.1,10.0,6000.0,0.3,0.0,500.0,3500.0,0.2,0.2,485.0,0.3,0.0,500.0,85.0,6000.0,3.5,4.0,0.05,485.0,0.3,0.0,500.0,1.44,3.78,10.4,582.0,1104.0,60.0,8.0,1.54,1.19,10.17,1.0,29.2,0.13,0.25,4.5,40.0,55.0,14.0,31.0,0.28,0.18,0.52,0.0,0.09,0.0,0.0,0.0,0.0,0.0,0.0,0.0,0.0,11.0,0.0,0.0,0.0,0.0,0.0,0.0,0.0,0.0,0.0,0.0,0.0,0.0,0.0,0.0,0.0,0.0,0.0,0.0,0.0,0.0,0.0,0.0,0.0,0.0,0.0,0.0,0.0,0.0,0.0,0.0,0.0,0.0,0.0,0.0,0.0,0.0,0.0,0.1,0.29,1.4,47.0,71.0,320.0,31.0,0.26,0.19,0.51,1.1E-15,9.9
N00014-002-042,N00014-002-042:100.0%,1.36,3.09,8.4,223.0,730.0,16.9,2.0,1.2,0.8,7.4,1.0,1.434,0.0,0.0,0.1,6.0,0.02,3.0,5.0,1.39,12.0,28.0,6000.0,1.386,11.829,15.0,27.0,117.24,70.0,0.3,30.0,6000.0,485.0,0.3,0.0,500.0,0.1,10.0,6000.0,0.3,0.0,500.0,3500.0,0.2,0.2,485.0,0.3,0.0,500.0,70.0,6000.0,15.0,4.0,0.05,485.0,0.3,0.0,500.0,1.369,3.21,7.8,224.0,670.0,20.0,2.0,1.15,0.71,7.46,1.0,11.0,0.076,0.83,5.7,13.0,110.0,3.3,31.0,0.15,0.12,0.25,0.0,0.093,0.0,0.0,0.0,0.0,0.0,0.0,0.0,0.0,17.0,0.0,0.0,0.0,0.0,0.0,0.0,0.0,0.0,0.0,0.0,0.0,0.0,0.0,0.0,0.0,0.0,0.0,0.0,0.0,0.0,0.0,0.0,0.0,0.0,0.0,0.0,0.0,0.0,0.0,0.0,0.0,0.0,0.0,0.0,0.0,0.0,0.0,0.082,0.6,2.4,13.0,110.0,320.0,31.0,0.17,0.14,0.22,1.1E-15,20.0
N00014-002-043,N00014-002-043:100.0%,1.25,3.007,7.64,453.0,1530.0,36.0,5.8,1.18,0.817,6.75,1.0,1.41,0.0,0.0,0.1,6.0,0.02,3.0,5.0,1.38,29.0,27.0,3000.0,1.384,41.06,3.5,24.0,117.24,41.2,0.3,30.0,6000.0,485.0,0.3,0.0,500.0,0.1,10.0,6000.0,0.3,0.0,500.0,3500.0,0.2,0.2,485.0,0.3,0.0,500.0,41.2,3000.0,3.5,4.0,0.05,485.0,0.3,0.0,500.0,1.24,3.0,7.49,442.0,1480.0,33.2,5.9,1.2,0.835,6.73,1.0,29.0,0.2,0.044,0.45,54.0,590.0,19.0,2.2,0.14,0.065,0.37,0.0,0.11,0.0,0.0,0.0,0.0,0.0,0.0,0.0,0.0,13.0,0.0,0.0,0.0,0.0,0.0,0.0,0.0,0.0,0.0,0.0,0.0,0.0,0.0,0.0,0.0,0.0,0.0,0.0,0.0,0.0,0.0,0.0,0.0,0.0,0.0,0.0,0.0,0.0,0.0,0.0,0.0,0.0,0.0,0.0,0.0,0.0,0.0,0.2,0.013,0.53,47.0,650.0,7.8,2.8,0.14,0.074,0.27,1.1E-15,14.0
N00014-002-044,N00014-002-044:100.0%,1.23,2.45,5.14,159.0,550.0,13.2,1.62,1.08,0.52,4.93,1.0,1.42,0.0,0.0,0.1,6.0,0.02,3.0,5.0,1.37,12.0,26.0,3000.0,1.375,11.757,15.0,26.0,117.24,41.2,0.3,30.0,6000.0,485.0,0.3,0.0,500.0,0.1,10.0,6000.0,0.3,0.0,500.0,3500.0,0.2,0.2,485.0,0.3,0.0,500.0,41.2,3000.0,15.0,4.0,0.05,485.0,0.3,0.0,500.0,1.24,2.32,5.3,159.0,540.0,12.8,1.7,1.03,0.54,4.98,1.0,12.0,0.14,0.55,0.39,25.0,370.0,7.8,0.75,0.26,0.18,0.21,0.0,0.11,0.0,0.0,0.0,0.0,0.0,0.0,0.0,0.0,19.0,0.0,0.0,0.0,0.0,0.0,0.0,0.0,0.0,0.0,0.0,0.0,0.0,0.0,0.0,0.0,0.0,0.0,0.0,0.0,0.0,0.0,0.0,0.0,0.0,0.0,0.0,0.0,0.0,0.0,0.0,0.0,0.0,0.0,0.0,0.0,0.0,0.0,0.14,0.55,1.8,27.0,360.0,5.1,1.1,0.26,0.15,0.27,1.1E-15,23.0
N00014-002-045,N00014-002-045:100.0%,1.37,2.9,12.9,455.0,1320.0,39.0,6.3,1.87,1.29,10.9,1.0,1.41,0.0,0.0,0.1,6.0,0.02,3.0,5.0,1.38,24.1,25.0,6000.0,1.382,38.83,3.5,25.0,117.24,50.7,0.3,30.0,6000.0,485.0,0.3,0.0,500.0,0.1,10.0,6000.0,0.3,0.0,500.0,3500.0,0.2,0.2,485.0,0.3,0.0,500.0,50.7,6000.0,3.5,4.0,0.05,485.0,0.3,0.0,500.0,1.35,3.03,12.3,458.0,1190.0,36.9,6.2,1.92,1.4,11.0,1.0,26.0,0.12,1.6,4.2,53.0,200.0,17.0,2.2,0.32,0.22,1.0,0.0,0.11,0.0,0.0,0.0,0.0,0.0,0.0,0.0,0.0,8.0,0.0,0.0,0.0,0.0,0.0,0.0,0.0,0.0,0.0,0.0,0.0,0.0,0.0,0.0,0.0,0.0,0.0,0.0,0.0,0.0,0.0,0.0,0.0,0.0,0.0,0.0,0.0,0.0,0.0,0.0,0.0,0.0,0.0,0.0,0.0,0.0,0.0,0.11,0.25,1.5,50.0,170.0,7.6,2.6,0.35,0.2,1.1,1.1E-15,9.5
N00014-002-046,N00014-002-046:100.0%,1.295,2.1,9.0,207.0,480.0,18.8,1.64,1.2,0.813,8.15,1.0,1.42,0.0,0.0,0.1,6.0,0.02,3.0,5.0,1.38,12.0,23.0,6000.0,1.376,12.188,15.0,24.0,117.24,50.7,0.3,30.0,6000.0,485.0,0.3,0.0,500.0,0.1,10.0,6000.0,0.3,0.0,500.0,3500.0,0.2,0.2,485.0,0.3,0.0,500.0,50.7,6000.0,15.0,4.0,0.05,485.0,0.3,0.0,500.0,1.284,2.33,8.5,209.0,480.0,18.6,1.7,1.15,0.74,8.03,1.0,10.0,0.08,1.7,4.4,38.0,190.0,6.2,0.75,0.18,0.089,0.53,0.0,0.11,0.0,0.0,0.0,0.0,0.0,0.0,0.0,0.0,16.0,0.0,0.0,0.0,0.0,0.0,0.0,0.0,0.0,0.0,0.0,0.0,0.0,0.0,0.0,0.0,0.0,0.0,0.0,0.0,0.0,0.0,0.0,0.0,0.0,0.0,0.0,0.0,0.0,0.0,0.0,0.0,0.0,0.0,0.0,0.0,0.0,0.0,0.078,0.46,1.8,36.0,200.0,4.4,1.1,0.2,0.13,0.43,1.1E-15,18.0
N00014-002-047,N00014-002-047:100.0%,1.15,3.03,7.58,429.0,950.0,68.0,10.0,1.23,0.838,7.31,1.0,1.51,0.0,0.0,0.1,6.0,0.02,3.0,5.0,1.38,32.0,23.0,3000.0,1.379,38.954,3.5,23.0,117.24,30.56,0.2,30.0,6000.0,485.0,0.3,0.0,500.0,0.1,10.0,6000.0,0.3,0.0,500.0,3500.0,0.2,0.2,485.0,0.3,0.0,500.0,30.56,3000.0,3.5,4.0,0.05,485.0,0.2,0.0,500.0,1.13,3.04,7.53,420.0,910.0,73.0,8.6,1.24,0.855,7.29,1.0,32.0,0.21,0.11,0.33,77.0,480.0,63.0,4.5,0.12,0.067,0.46,0.0,0.1,0.0,0.0,0.0,0.0,0.0,0.0,0.0,0.0,10.0,0.0,0.0,0.0,0.0,0.0,0.0,0.0,0.0,0.0,0.0,0.0,0.0,0.0,0.0,0.0,0.0,0.0,0.0,0.0,0.0,0.0,0.0,0.0,0.0,0.0,0.0,0.0,0.0,0.0,0.0,0.0,0.0,0.0,0.0,0.0,0.0,0.0,0.13,0.12,0.32,69.0,500.0,58.0,4.6,0.12,0.079,0.41,1.1E-15,10.0
N00014-002-048,N00014-002-048:100.0%,1.14,2.72,5.14,158.0,420.0,27.0,4.9,1.07,0.53,4.96,1.0,1.505,0.0,0.0,0.1,6.0,0.02,3.0,5.0,1.38,13.0,22.0,3000.0,1.381,13.33,15.0,22.0,117.24,30.56,0.2,30.0,6000.0,485.0,0.3,0.0,500.0,0.1,10.0,6000.0,0.3,0.0,500.0,3500.0,0.2,0.2,485.0,0.3,0.0,500.0,30.56,3000.0,15.0,4.0,0.05,485.0,0.2,0.0,500.0,1.14,2.67,5.4,151.0,450.0,29.0,3.2,1.04,0.54,4.98,1.0,13.0,0.13,0.45,0.32,50.0,200.0,48.0,4.0,0.26,0.17,0.34,0.0,0.099,0.0,0.0,0.0,0.0,0.0,0.0,0.0,0.0,20.0,0.0,0.0,0.0,0.0,0.0,0.0,0.0,0.0,0.0,0.0,0.0,0.0,0.0,0.0,0.0,0.0,0.0,0.0,0.0,0.0,0.0,0.0,0.0,0.0,0.0,0.0,0.0,0.0,0.0,0.0,0.0,0.0,0.0,0.0,0.0,0.0,0.0,0.12,0.5,1.8,45.0,260.0,43.0,2.8,0.26,0.14,0.36,1.1E-15,23.0
N00014-002-049,N00014-002-049:100.0%,1.4,3.01,12.7,440.0,1330.0,69.0,9.0,1.94,1.38,11.8,1.0,1.47,0.0,0.0,0.1,6.0,0.02,3.0,5.0,1.38,25.6,21.0,6000.0,1.384,37.471,3.5,21.0,117.24,45.65,0.2,30.0,6000.0,485.0,0.3,0.0,500.0,0.1,10.0,6000.0,0.3,0.0,500.0,3500.0,0.2,0.2,485.0,0.3,0.0,500.0,45.65,6000.0,3.5,4.0,0.05,485.0,0.2,0.0,500.0,1.38,3.04,12.4,436.0,1280.0,67.0,8.7,1.97,1.48,11.9,1.0,26.9,0.1,0.13,3.0,46.0,330.0,59.0,4.0,0.28,0.21,1.4,0.0,0.1,0.0,0.0,0.0,0.0,0.0,0.0,0.0,0.0,8.3,0.0,0.0,0.0,0.0,0.0,0.0,0.0,0.0,0.0,0.0,0.0,0.0,0.0,0.0,0.0,0.0,0.0,0.0,0.0,0.0,0.0,0.0,0.0,0.0,0.0,0.0,0.0,0.0,0.0,0.0,0.0,0.0,0.0,0.0,0.0,0.0,0.0,0.11,0.13,1.5,42.0,360.0,49.0,4.3,0.28,0.17,1.3,1.1E-15,9.7
N00014-002-050,N00014-002-050:100.0%,1.299,1.92,9.0,204.0,430.0,32.0,4.3,1.17,0.77,8.04,1.0,1.479,0.0,0.0,0.1,6.0,0.02,3.0,5.0,1.37,12.0,20.0,6000.0,1.374,12.257,15.0,20.0,117.24,50.13,0.2,30.0,6000.0,485.0,0.3,0.0,500.0,0.1,10.0,6000.0,0.3,0.0,500.0,3500.0,0.2,0.2,485.0,0.3,0.0,500.0,50.13,6000.0,15.0,4.0,0.05,485.0,0.2,0.0,500.0,1.288,2.1,8.4,206.0,460.0,35.0,3.2,1.13,0.71,7.98,1.0,11.0,0.079,0.6,4.4,37.0,170.0,47.0,3.6,0.18,0.11,0.46,0.0,0.099,0.0,0.0,0.0,0.0,0.0,0.0,0.0,0.0,15.0,0.0,0.0,0.0,0.0,0.0,0.0,0.0,0.0,0.0,0.0,0.0,0.0,0.0,0.0,0.0,0.0,0.0,0.0,0.0,0.0,0.0,0.0,0.0,0.0,0.0,0.0,0.0,0.0,0.0,0.0,0.0,0.0,0.0,0.0,0.0,0.0,0.0,0.072,0.41,1.8,37.0,200.0,42.0,2.8,0.2,0.12,0.42,1.1E-15,17.0
N00014-002-16A,N00014-002-16A:100.0%,1.3,4.0,9.2,279.0,940.0,31.0,1.562,1.341,0.976,6.856,1.0,1.41,0.0,0.0,0.1,6.0,0.02,3.0,5.0,0.0,15.0,14.0,6000.0,0.0,0.0,12.0,22.0,0.0,55.0,0.45,30.0,6000.0,485.0,0.3,0.0,500.0,0.15,10.0,6000.0,0.3,0.0,500.0,6000.0,0.2,0.2,485.0,0.3,0.0,500.0,55.0,6000.0,12.0,4.0,0.05,485.0,0.45,0.0,500.0,1.27,4.0,8.5,285.0,880.0,30.226752333333334,1.5570000000000002,1.3416666666666666,0.9735,6.9126666666666665,1.0,13.0,0.13,0.0,4.6,71.0,210.0,17.0,0.058,0.088,0.043,0.0,0.0,0.11,0.0,0.0,0.0,0.0,0.0,0.0,0.0,0.0,16.0,0.0,0.0,0.0,0.0,0.0,0.0,0.0,0.0,0.0,0.0,0.0,0.0,0.0,0.0,0.0,0.0,0.0,0.0,0.0,0.0,0.0,0.0,0.0,0.0,0.0,0.0,0.0,0.0,0.0,0.0,0.0,0.0,0.0,0.0,0.0,0.0,0.0,0.1,0.0,2.3,57.0,250.0,0.0,0.0,0.0,0.0,0.0,1.1E-15,19.0
N00014-002-16A,N00014-002-16A:100.0%,1.3,4.0,9.2,279.0,940.0,31.0,1.562,1.341,0.976,6.893,1.0,1.41,0.0,0.0,0.1,6.0,0.02,3.0,5.0,0.0,15.0,14.0,6000.0,0.0,0.0,12.0,22.0,0.0,55.0,0.45,30.0,6000.0,485.0,0.3,0.0,500.0,0.15,10.0,6000.0,0.3,0.0,500.0,6000.0,0.2,0.2,485.0,0.3,0.0,500.0,55.0,6000.0,12.0,4.0,0.05,485.0,0.45,0.0,500.0,1.27,4.0,8.5,285.0,880.0,30.226752333333334,1.5570000000000002,1.3416666666666666,0.9735,6.9126666666666665,1.0,13.0,0.13,0.0,4.6,71.0,210.0,17.0,0.058,0.088,0.043,0.0,0.0,0.11,0.0,0.0,0.0,0.0,0.0,0.0,0.0,0.0,16.0,0.0,0.0,0.0,0.0,0.0,0.0,0.0,0.0,0.0,0.0,0.0,0.0,0.0,0.0,0.0,0.0,0.0,0.0,0.0,0.0,0.0,0.0,0.0,0.0,0.0,0.0,0.0,0.0,0.0,0.0,0.0,0.0,0.0,0.0,0.0,0.0,0.0,0.1,0.0,2.3,57.0,250.0,0.0,0.0,0.0,0.0,0.0,1.1E-15,19.0
