Repository: csm-adapt/quality-made

===========

QualityMade
===========

Welcome to the Quality Made GitHub repo! This is meant to provide a place for
the participants in the Navy Quality Made team to share their code.

Description
===========

First, a quick tour of the structure of this repository, in what is (perhaps
a vain) hope to maintain some order and make sure others can find and reuse
your work.

Best Practices
--------------

**Please document your work using the native mechanism for your programming
language of choice.** For example, Python docstrings on all functions, classes,
and modules; or Matlab help text (comment lines) after function, class
definitions, class properties, etc.

File: src/python/scripts/data/citrination-export-20200414.csv (part 4 of 5)
Stage Data: Wobbler Amplitude (mm),Uncertainty in Property Weld Ignition Stage Data: Wobbler Frequency (Hz),Uncertainty in Property Weld Main Stage Data: Heat Wirefeed Speed (mm/s),Uncertainty in Property Weld Main Stage Data: Laser Power (W),Uncertainty in Property Weld Main Stage Data: Travel Speed (mm/s),Uncertainty in Property Weld Main Stage Data: Weave Length (mm),Uncertainty in Property Weld Main Stage Data: Weave Width (mm),Uncertainty in Property Weld Main Stage Data: Weld Power Source/Hotwire Mode,Uncertainty in Property Weld Main Stage Data: Wire Power (kW),Uncertainty in Property Weld Main Stage Data: Wobbler Amplitude (mm),Uncertainty in Property Weld Main Stage Data: Wobbler Frequency (Hz),Uncertainty in Property mean Alpha lath thickness (microns),"Uncertainty in Property mean Bead quality (1-intermittent, 2-variable, 3-rippled, 4-smooth)",Uncertainty in Property mean Bead width (mm),Uncertainty in Property mean Beta grain length // build (microns),Uncertainty in Property mean Beta grain length perp. build (microns),Uncertainty in Property mean Fusion zone area (mm^2),Uncertainty in Property mean Fusion zone depth (mm),Uncertainty in Property mean Fusion zone depth at 50% fusion zone width (mm),Uncertainty in Property mean Fusion zone depth at 75% fusion zone width (mm),Uncertainty in Property mean Fusion zone width (mm),"Uncertainty in Property mean Microstructure type (1-basketweave, 2-colony, 4-GB alpha)",Uncertainty in Property mean Stacked Bead Height (mm)
N00014-002-16A,N00014-002-16A:100.0%,1.3,4.0,9.2,279.0,940.0,31.0,1.562,1.341,0.976,6.989,1.0,1.41,0.0,0.0,0.1,6.0,0.02,3.0,5.0,0.0,15.0,14.0,6000.0,0.0,0.0,12.0,22.0,0.0,55.0,0.45,30.0,6000.0,485.0,0.3,0.0,500.0,0.15,10.0,6000.0,0.3,0.0,500.0,6000.0,0.2,0.2,485.0,0.3,0.0,500.0,55.0,6000.0,12.0,4.0,0.05,485.0,0.45,0.0,500.0,1.27,4.0,8.5,285.0,880.0,30.226752333333334,1.5570000000000002,1.3416666666666666,0.9735,6.9126666666666665,1.0,13.0,0.13,0.0,4.6,71.0,210.0,17.0,0.058,0.088,0.043,0.0,0.0,0.11,0.0,0.0,0.0,0.0,0.0,0.0,0.0,0.0,16.0,0.0,0.0,0.0,0.0,0.0,0.0,0.0,0.0,0.0,0.0,0.0,0.0,0.0,0.0,0.0,0.0,0.0,0.0,0.0,0.0,0.0,0.0,0.0,0.0,0.0,0.0,0.0,0.0,0.0,0.0,0.0,0.0,0.0,0.0,0.0,0.0,0.0,0.1,0.0,2.3,57.0,250.0,0.0,0.0,0.0,0.0,0.0,1.1E-15,19.0
N00014-002-16A,N00014-002-16A:100.0%,1.3,4.0,9.2,279.0,940.0,31.0,1.599,1.341,0.976,6.94,1.0,1.41,0.0,0.0,0.1,6.0,0.02,3.0,5.0,0.0,15.0,14.0,6000.0,0.0,0.0,12.0,22.0,0.0,55.0,0.45,30.0,6000.0,485.0,0.3,0.0,500.0,0.15,10.0,6000.0,0.3,0.0,500.0,6000.0,0.2,0.2,485.0,0.3,0.0,500.0,55.0,6000.0,12.0,4.0,0.05,485.0,0.45,0.0,500.0,1.27,4.0,8.5,285.0,880.0,30.226752333333334,1.5570000000000002,1.3416666666666666,0.9735,6.9126666666666665,1.0,13.0,0.13,0.0,4.6,71.0,210.0,17.0,0.0,0.088,0.043,0.19,0.0,0.11,0.0,0.0,0.0,0.0,0.0,0.0,0.0,0.0,16.0,0.0,0.0,0.0,0.0,0.0,0.0,0.0,0.0,0.0,0.0,0.0,0.0,0.0,0.0,0.0,0.0,0.0,0.0,0.0,0.0,0.0,0.0,0.0,0.0,0.0,0.0,0.0,0.0,0.0,0.0,0.0,0.0,0.0,0.0,0.0,0.0,0.0,0.1,0.0,2.3,57.0,250.0,0.0,0.0,0.0,0.0,0.0,1.1E-15,19.0
N00014-002-16A,N00014-002-16A:100.0%,1.3,4.0,9.2,279.0,940.0,31.0,1.436,1.341,0.976,6.94,1.0,1.41,0.0,0.0,0.1,6.0,0.02,3.0,5.0,0.0,15.0,14.0,6000.0,0.0,0.0,12.0,22.0,0.0,55.0,0.45,30.0,6000.0,485.0,0.3,0.0,500.0,0.15,10.0,6000.0,0.3,0.0,500.0,6000.0,0.2,0.2,485.0,0.3,0.0,500.0,55.0,6000.0,12.0,4.0,0.05,485.0,0.45,0.0,500.0,1.27,4.0,8.5,285.0,880.0,30.226752333333334,1.5570000000000002,1.3416666666666666,0.9735,6.9126666666666665,1.0,13.0,0.13,0.0,4.6,71.0,210.0,17.0,0.0,0.088,0.043,0.19,0.0,0.11,0.0,0.0,0.0,0.0,0.0,0.0,0.0,0.0,16.0,0.0,0.0,0.0,0.0,0.0,0.0,0.0,0.0,0.0,0.0,0.0,0.0,0.0,0.0,0.0,0.0,0.0,0.0,0.0,0.0,0.0,0.0,0.0,0.0,0.0,0.0,0.0,0.0,0.0,0.0,0.0,0.0,0.0,0.0,0.0,0.0,0.0,0.1,0.0,2.3,57.0,250.0,0.0,0.0,0.0,0.0,0.0,1.1E-15,19.0
N00014-002-16A,N00014-002-16A:100.0%,1.3,4.0,9.2,279.0,940.0,31.0,1.636,1.341,0.976,6.94,1.0,1.41,0.0,0.0,0.1,6.0,0.02,3.0,5.0,0.0,15.0,14.0,6000.0,0.0,0.0,12.0,22.0,0.0,55.0,0.45,30.0,6000.0,485.0,0.3,0.0,500.0,0.15,10.0,6000.0,0.3,0.0,500.0,6000.0,0.2,0.2,485.0,0.3,0.0,500.0,55.0,6000.0,12.0,4.0,0.05,485.0,0.45,0.0,500.0,1.27,4.0,8.5,285.0,880.0,30.226752333333334,1.5570000000000002,1.3416666666666666,0.9735,6.9126666666666665,1.0,13.0,0.13,0.0,4.6,71.0,210.0,17.0,0.0,0.088,0.043,0.19,0.0,0.11,0.0,0.0,0.0,0.0,0.0,0.0,0.0,0.0,16.0,0.0,0.0,0.0,0.0,0.0,0.0,0.0,0.0,0.0,0.0,0.0,0.0,0.0,0.0,0.0,0.0,0.0,0.0,0.0,0.0,0.0,0.0,0.0,0.0,0.0,0.0,0.0,0.0,0.0,0.0,0.0,0.0,0.0,0.0,0.0,0.0,0.0,0.1,0.0,2.3,57.0,250.0,0.0,0.0,0.0,0.0,0.0,1.1E-15,19.0
N00014-002-16A,N00014-002-16A:100.0%,1.3,4.0,9.2,279.0,940.0,31.0,1.562,1.341,1.0255,6.94,1.0,1.41,0.0,0.0,0.1,6.0,0.02,3.0,5.0,0.0,15.0,14.0,6000.0,0.0,0.0,12.0,22.0,0.0,55.0,0.45,30.0,6000.0,485.0,0.3,0.0,500.0,0.15,10.0,6000.0,0.3,0.0,500.0,6000.0,0.2,0.2,485.0,0.3,0.0,500.0,55.0,6000.0,12.0,4.0,0.05,485.0,0.45,0.0,500.0,1.27,4.0,8.5,285.0,880.0,30.226752333333334,1.5570000000000002,1.3416666666666666,0.9735,6.9126666666666665,1.0,13.0,0.13,0.0,4.6,71.0,210.0,17.0,0.058,0.088,0.0,0.19,0.0,0.11,0.0,0.0,0.0,0.0,0.0,0.0,0.0,0.0,16.0,0.0,0.0,0.0,0.0,0.0,0.0,0.0,0.0,0.0,0.0,0.0,0.0,0.0,0.0,0.0,0.0,0.0,0.0,0.0,0.0,0.0,0.0,0.0,0.0,0.0,0.0,0.0,0.0,0.0,0.0,0.0,0.0,0.0,0.0,0.0,0.0,0.0,0.1,0.0,2.3,57.0,250.0,0.0,0.0,0.0,0.0,0.0,1.1E-15,19.0
N00014-002-16A,N00014-002-16A:100.0%,1.3,4.0,9.2,279.0,940.0,31.0,1.562,1.341,0.8955,6.94,1.0,1.41,0.0,0.0,0.1,6.0,0.02,3.0,5.0,0.0,15.0,14.0,6000.0,0.0,0.0,12.0,22.0,0.0,55.0,0.45,30.0,6000.0,485.0,0.3,0.0,500.0,0.15,10.0,6000.0,0.3,0.0,500.0,6000.0,0.2,0.2,485.0,0.3,0.0,500.0,55.0,6000.0,12.0,4.0,0.05,485.0,0.45,0.0,500.0,1.27,4.0,8.5,285.0,880.0,30.226752333333334,1.5570000000000002,1.3416666666666666,0.9735,6.9126666666666665,1.0,13.0,0.13,0.0,4.6,71.0,210.0,17.0,0.058,0.088,0.0,0.19,0.0,0.11,0.0,0.0,0.0,0.0,0.0,0.0,0.0,0.0,16.0,0.0,0.0,0.0,0.0,0.0,0.0,0.0,0.0,0.0,0.0,0.0,0.0,0.0,0.0,0.0,0.0,0.0,0.0,0.0,0.0,0.0,0.0,0.0,0.0,0.0,0.0,0.0,0.0,0.0,0.0,0.0,0.0,0.0,0.0,0.0,0.0,0.0,0.1,0.0,2.3,57.0,250.0,0.0,0.0,0.0,0.0,0.0,1.1E-15,19.0
N00014-002-16A,N00014-002-16A:100.0%,1.3,4.0,9.2,279.0,940.0,31.0,1.562,1.341,0.9995,6.94,1.0,1.41,0.0,0.0,0.1,6.0,0.02,3.0,5.0,0.0,15.0,14.0,6000.0,0.0,0.0,12.0,22.0,0.0,55.0,0.45,30.0,6000.0,485.0,0.3,0.0,500.0,0.15,10.0,6000.0,0.3,0.0,500.0,6000.0,0.2,0.2,485.0,0.3,0.0,500.0,55.0,6000.0,12.0,4.0,0.05,485.0,0.45,0.0,500.0,1.27,4.0,8.5,285.0,880.0,30.226752333333334,1.5570000000000002,1.3416666666666666,0.9735,6.9126666666666665,1.0,13.0,0.13,0.0,4.6,71.0,210.0,17.0,0.058,0.088,0.0,0.19,0.0,0.11,0.0,0.0,0.0,0.0,0.0,0.0,0.0,0.0,16.0,0.0,0.0,0.0,0.0,0.0,0.0,0.0,0.0,0.0,0.0,0.0,0.0,0.0,0.0,0.0,0.0,0.0,0.0,0.0,0.0,0.0,0.0,0.0,0.0,0.0,0.0,0.0,0.0,0.0,0.0,0.0,0.0,0.0,0.0,0.0,0.0,0.0,0.1,0.0,2.3,57.0,250.0,0.0,0.0,0.0,0.0,0.0,1.1E-15,19.0
N00014-002-16A,N00014-002-16A:100.0%,1.3,4.0,9.2,279.0,940.0,16.341872,1.562,1.341,0.976,6.94,1.0,1.41,0.0,0.0,0.1,6.0,0.02,3.0,5.0,0.0,15.0,14.0,6000.0,0.0,0.0,12.0,22.0,0.0,55.0,0.45,30.0,6000.0,485.0,0.3,0.0,500.0,0.15,10.0,6000.0,0.3,0.0,500.0,6000.0,0.2,0.2,485.0,0.3,0.0,500.0,55.0,6000.0,12.0,4.0,0.05,485.0,0.45,0.0,500.0,1.27,4.0,8.5,285.0,880.0,30.226752333333334,1.5570000000000002,1.3416666666666666,0.9735,6.9126666666666665,1.0,13.0,0.13,0.0,4.6,71.0,210.0,0.0,0.058,0.088,0.043,0.19,0.0,0.11,0.0,0.0,0.0,0.0,0.0,0.0,0.0,0.0,16.0,0.0,0.0,0.0,0.0,0.0,0.0,0.0,0.0,0.0,0.0,0.0,0.0,0.0,0.0,0.0,0.0,0.0,0.0,0.0,0.0,0.0,0.0,0.0,0.0,0.0,0.0,0.0,0.0,0.0,0.0,0.0,0.0,0.0,0.0,0.0,0.0,0.0,0.1,0.0,2.3,57.0,250.0,0.0,0.0,0.0,0.0,0.0,1.1E-15,19.0
N00014-002-16A,N00014-002-16A:100.0%,1.3,4.0,9.2,279.0,940.0,59.262106,1.562,1.341,0.976,6.94,1.0,1.41,0.0,0.0,0.1,6.0,0.02,3.0,5.0,0.0,15.0,14.0,6000.0,0.0,0.0,12.0,22.0,0.0,55.0,0.45,30.0,6000.0,485.0,0.3,0.0,500.0,0.15,10.0,6000.0,0.3,0.0,500.0,6000.0,0.2,0.2,485.0,0.3,0.0,500.0,55.0,6000.0,12.0,4.0,0.05,485.0,0.45,0.0,500.0,1.27,4.0,8.5,285.0,880.0,30.226752333333334,1.5570000000000002,1.3416666666666666,0.9735,6.9126666666666665,1.0,13.0,0.13,0.0,4.6,71.0,210.0,0.0,0.058,0.088,0.043,0.19,0.0,0.11,0.0,0.0,0.0,0.0,0.0,0.0,0.0,0.0,16.0,0.0,0.0,0.0,0.0,0.0,0.0,0.0,0.0,0.0,0.0,0.0,0.0,0.0,0.0,0.0,0.0,0.0,0.0,0.0,0.0,0.0,0.0,0.0,0.0,0.0,0.0,0.0,0.0,0.0,0.0,0.0,0.0,0.0,0.0,0.0,0.0,0.0,0.1,0.0,2.3,57.0,250.0,0.0,0.0,0.0,0.0,0.0,1.1E-15,19.0
N00014-002-16A,N00014-002-16A:100.0%,1.3,4.0,9.2,279.0,940.0,15.076279,1.562,1.341,0.976,6.94,1.0,1.41,0.0,0.0,0.1,6.0,0.02,3.0,5.0,0.0,15.0,14.0,6000.0,0.0,0.0,12.0,22.0,0.0,55.0,0.45,30.0,6000.0,485.0,0.3,0.0,500.0,0.15,10.0,6000.0,0.3,0.0,500.0,6000.0,0.2,0.2,485.0,0.3,0.0,500.0,55.0,6000.0,12.0,4.0,0.05,485.0,0.45,0.0,500.0,1.27,4.0,8.5,285.0,880.0,30.226752333333334,1.5570000000000002,1.3416666666666666,0.9735,6.9126666666666665,1.0,13.0,0.13,0.0,4.6,71.0,210.0,0.0,0.058,0.088,0.043,0.19,0.0,0.11,0.0,0.0,0.0,0.0,0.0,0.0,0.0,0.0,16.0,0.0,0.0,0.0,0.0,0.0,0.0,0.0,0.0,0.0,0.0,0.0,0.0,0.0,0.0,0.0,0.0,0.0,0.0,0.0,0.0,0.0,0.0,0.0,0.0,0.0,0.0,0.0,0.0,0.0,0.0,0.0,0.0,0.0,0.0,0.0,0.0,0.0,0.1,0.0,2.3,57.0,250.0,0.0,0.0,0.0,0.0,0.0,1.1E-15,19.0
N00014-002-16A,N00014-002-16A:100.0%,1.3,4.0,9.2,279.0,940.0,31.0,1.562,1.414,0.976,6.94,1.0,1.41,0.0,0.0,0.1,6.0,0.02,3.0,5.0,0.0,15.0,14.0,6000.0,0.0,0.0,12.0,22.0,0.0,55.0,0.45,30.0,6000.0,485.0,0.3,0.0,500.0,0.15,10.0,6000.0,0.3,0.0,500.0,6000.0,0.2,0.2,485.0,0.3,0.0,500.0,55.0,6000.0,12.0,4.0,0.05,485.0,0.45,0.0,500.0,1.27,4.0,8.5,285.0,880.0,30.226752333333334,1.5570000000000002,1.3416666666666666,0.9735,6.9126666666666665,1.0,13.0,0.13,0.0,4.6,71.0,210.0,17.0,0.058,0.0,0.043,0.19,0.0,0.11,0.0,0.0,0.0,0.0,0.0,0.0,0.0,0.0,16.0,0.0,0.0,0.0,0.0,0.0,0.0,0.0,0.0,0.0,0.0,0.0,0.0,0.0,0.0,0.0,0.0,0.0,0.0,0.0,0.0,0.0,0.0,0.0,0.0,0.0,0.0,0.0,0.0,0.0,0.0,0.0,0.0,0.0,0.0,0.0,0.0,0.0,0.1,0.0,2.3,57.0,250.0,0.0,0.0,0.0,0.0,0.0,1.1E-15,19.0
N00014-002-16A,N00014-002-16A:100.0%,1.3,4.0,9.2,279.0,940.0,31.0,1.562,1.397,0.976,6.94,1.0,1.41,0.0,0.0,0.1,6.0,0.02,3.0,5.0,0.0,15.0,14.0,6000.0,0.0,0.0,12.0,22.0,0.0,55.0,0.45,30.0,6000.0,485.0,0.3,0.0,500.0,0.15,10.0,6000.0,0.3,0.0,500.0,6000.0,0.2,0.2,485.0,0.3,0.0,500.0,55.0,6000.0,12.0,4.0,0.05,485.0,0.45,0.0,500.0,1.27,4.0,8.5,285.0,880.0,30.226752333333334,1.5570000000000002,1.3416666666666666,0.9735,6.9126666666666665,1.0,13.0,0.13,0.0,4.6,71.0,210.0,17.0,0.058,0.0,0.043,0.19,0.0,0.11,0.0,0.0,0.0,0.0,0.0,0.0,0.0,0.0,16.0,0.0,0.0,0.0,0.0,0.0,0.0,0.0,0.0,0.0,0.0,0.0,0.0,0.0,0.0,0.0,0.0,0.0,0.0,0.0,0.0,0.0,0.0,0.0,0.0,0.0,0.0,0.0,0.0,0.0,0.0,0.0,0.0,0.0,0.0,0.0,0.0,0.0,0.1,0.0,2.3,57.0,250.0,0.0,0.0,0.0,0.0,0.0,1.1E-15,19.0
N00014-002-16A,N00014-002-16A:100.0%,1.3,4.0,9.2,279.0,940.0,31.0,1.562,1.214,0.976,6.94,1.0,1.41,0.0,0.0,0.1,6.0,0.02,3.0,5.0,0.0,15.0,14.0,6000.0,0.0,0.0,12.0,22.0,0.0,55.0,0.45,30.0,6000.0,485.0,0.3,0.0,500.0,0.15,10.0,6000.0,0.3,0.0,500.0,6000.0,0.2,0.2,485.0,0.3,0.0,500.0,55.0,6000.0,12.0,4.0,0.05,485.0,0.45,0.0,500.0,1.27,4.0,8.5,285.0,880.0,30.226752333333334,1.5570000000000002,1.3416666666666666,0.9735,6.9126666666666665,1.0,13.0,0.13,0.0,4.6,71.0,210.0,17.0,0.058,0.0,0.043,0.19,0.0,0.11,0.0,0.0,0.0,0.0,0.0,0.0,0.0,0.0,16.0,0.0,0.0,0.0,0.0,0.0,0.0,0.0,0.0,0.0,0.0,0.0,0.0,0.0,0.0,0.0,0.0,0.0,0.0,0.0,0.0,0.0,0.0,0.0,0.0,0.0,0.0,0.0,0.0,0.0,0.0,0.0,0.0,0.0,0.0,0.0,0.0,0.0,0.1,0.0,2.3,57.0,250.0,0.0,0.0,0.0,0.0,0.0,1.1E-15,19.0
N00014-002-A01,N00014-002-A01:100.0%,1.4,3.48,47.0,370.0,1330.0,31.392716,2.003,1.688,1.244,9.389,1.0,1.48,0.0,0.0,0.1,6.0,0.02,3.0,5.0,0.0,21.0,44.0,6000.0,0.0,0.0,6.58,70.0,0.0,58.25,0.3,30.0,6000.0,485.0,0.3,0.0,500.0,0.15,10.0,6000.0,0.3,0.0,500.0,6000.0,0.2,0.2,485.0,0.3,0.0,500.0,58.25,6000.0,6.58,4.0,0.05,485.0,0.3,0.0,500.0,1.4,3.44,49.0,376.0,1260.0,31.392716,2.003,1.688,1.244,9.389,1.0,24.0,0.12,0.4,52.0,62.0,120.0,0.0,0.0,0.0,0.0,0.0,0.0,0.12,0.0,0.0,0.0,0.0,0.0,0.0,0.0,0.0,13.0,0.0,0.0,0.0,0.0,0.0,0.0,0.0,0.0,0.0,0.0,0.0,0.0,0.0,0.0,0.0,0.0,0.0,0.0,0.0,0.0,0.0,0.0,0.0,0.0,0.0,0.0,0.0,0.0,0.0,0.0,0.0,0.0,0.0,0.0,0.0,0.0,0.0,0.11,0.24,52.0,50.0,170.0,0.0,0.0,0.0,0.0,0.0,1.1E-15,13.0
N00014-002-A02,N00014-002-A02:100.0%,1.4,3.0,94.65,370.0,1330.0,34.0,2.4,1.67,1.21,9.49,1.0,1.48,0.0,0.0,0.1,6.0,0.02,3.0,5.0,0.0,21.0,39.0,6000.0,0.0,0.0,6.58,37.0,0.0,58.25,0.3,30.0,6000.0,485.0,0.3,0.0,500.0,0.15,10.0,6000.0,0.3,0.0,500.0,6000.0,0.2,0.2,485.0,0.3,0.0,500.0,58.25,6000.0,6.58,4.0,0.05,485.0,0.3,0.0,500.0,1.4,3.0,94.65,376.0,1260.0,34.0,3.1,1.67,1.21,9.55,1.0,24.0,0.12,0.0,0.0,62.0,120.0,16.0,1.2,0.22,0.1,0.49,0.0,0.12,0.0,0.0,0.0,0.0,0.0,0.0,0.0,0.0,13.0,0.0,0.0,0.0,0.0,0.0,0.0,0.0,0.0,0.0,0.0,0.0,0.0,0.0,0.0,0.0,0.0,0.0,0.0,0.0,0.0,0.0,0.0,0.0,0.0,0.0,0.0,0.0,0.0,0.0,0.0,0.0,0.0,0.0,0.0,0.0,0.0,0.0,0.11,0.0,0.0,50.0,170.0,12.0,2.4,0.14,0.1,0.53,1.1E-15,13.0
N00014-002-A03,N00014-002-A03:100.0%,1.4,3.0,47.0,370.0,1330.0,32.653485,2.118,1.7595,1.267,9.605,1.0,1.48,0.0,0.0,0.1,6.0,0.02,3.0,5.0,0.0,21.0,37.0,6000.0,0.0,0.0,6.58,43.0,0.0,58.25,0.3,30.0,6000.0,485.0,0.3,0.0,500.0,0.15,10.0,6000.0,0.3,0.0,500.0,6000.0,0.2,0.2,485.0,0.3,0.0,500.0,58.25,6000.0,6.58,4.0,0.05,485.0,0.3,0.0,500.0,1.4,3.3333333333333335,49.0,376.0,1260.0,32.653485,2.118,1.7595,1.267,9.605,1.0,24.0,0.12,0.0,52.0,62.0,120.0,0.0,0.0,0.0,0.0,0.0,0.0,0.12,0.0,0.0,0.0,0.0,0.0,0.0,0.0,0.0,13.0,0.0,0.0,0.0,0.0,0.0,0.0,0.0,0.0,0.0,0.0,0.0,0.0,0.0,0.0,0.0,0.0,0.0,0.0,0.0,0.0,0.0,0.0,0.0,0.0,0.0,0.0,0.0,0.0,0.0,0.0,0.0,0.0,0.0,0.0,0.0,0.0,0.0,0.11,0.0,52.0,50.0,170.0,0.0,0.0,0.0,0.0,0.0,1.1E-15,13.0
N00014-002-A03,N00014-002-A03:100.0%,1.4,4.0,47.0,370.0,1330.0,32.653485,2.118,1.7595,1.267,9.605,1.0,1.48,0.0,0.0,0.1,6.0,0.02,3.0,5.0,0.0,21.0,37.0,6000.0,0.0,0.0,6.58,43.0,0.0,58.25,0.3,30.0,6000.0,485.0,0.3,0.0,500.0,0.15,10.0,6000.0,0.3,0.0,500.0,6000.0,0.2,0.2,485.0,0.3,0.0,500.0,58.25,6000.0,6.58,4.0,0.05,485.0,0.3,0.0,500.0,1.4,3.3333333333333335,49.0,376.0,1260.0,32.653485,2.118,1.7595,1.267,9.605,1.0,24.0,0.12,0.0,52.0,62.0,120.0,0.0,0.0,0.0,0.0,0.0,0.0,0.12,0.0,0.0,0.0,0.0,0.0,0.0,0.0,0.0,13.0,0.0,0.0,0.0,0.0,0.0,0.0,0.0,0.0,0.0,0.0,0.0,0.0,0.0,0.0,0.0,0.0,0.0,0.0,0.0,0.0,0.0,0.0,0.0,0.0,0.0,0.0,0.0,0.0,0.0,0.0,0.0,0.0,0.0,0.0,0.0,0.0,0.0,0.11,0.0,52.0,50.0,170.0,0.0,0.0,0.0,0.0,0.0,1.1E-15,13.0
N00014-002-A04,N00014-002-A04:100.0%,1.4,4.0,12.33,370.0,1330.0,34.0,2.4,1.67,1.21,9.49,1.0,1.48,0.0,0.0,0.1,6.0,0.02,3.0,5.0,0.0,21.0,58.0,6000.0,0.0,0.0,6.58,64.0,0.0,58.25,0.3,30.0,6000.0,485.0,0.3,0.0,500.0,0.15,10.0,6000.0,0.3,0.0,500.0,6000.0,0.2,0.2,485.0,0.3,0.0,500.0,58.25,6000.0,6.58,4.0,0.05,485.0,0.3,0.0,500.0,1.4,4.0,12.33,376.0,1260.0,34.0,3.1,1.67,1.21,9.55,1.0,24.0,0.12,0.0,0.0,62.0,120.0,16.0,1.2,0.22,0.1,0.49,0.0,0.12,0.0,0.0,0.0,0.0,0.0,0.0,0.0,0.0,13.0,0.0,0.0,0.0,0.0,0.0,0.0,0.0,0.0,0.0,0.0,0.0,0.0,0.0,0.0,0.0,0.0,0.0,0.0,0.0,0.0,0.0,0.0,0.0,0.0,0.0,0.0,0.0,0.0,0.0,0.0,0.0,0.0,0.0,0.0,0.0,0.0,0.0,0.11,0.0,0.0,50.0,170.0,12.0,2.4,0.14,0.1,0.53,1.1E-15,13.0
N00014-002-A05,N00014-002-A05:100.0%,1.17,4.0,9.69,420.0,940.0,381.281,44.428,1.319,0.8775,8.406,1.0,1.0,0.0,0.0,0.1,6.0,0.02,3.0,5.0,0.0,42.79,14.0,3000.0,0.0,0.0,2.0,23.0,0.0,25.8,0.15,30.0,6000.0,485.0,0.3,0.0,500.0,0.15,10.0,6000.0,0.3,0.0,500.0,6000.0,0.2,0.2,485.0,0.3,0.0,500.0,25.8,3000.0,2.0,4.0,0.05,485.0,0.15,0.0,500.0,1.15,4.0,9.69,420.0,920.0,381.281,44.428,1.319,0.8775,8.406,1.0,42.79,0.2,0.0,0.0,160.0,440.0,0.0,0.0,0.0,0.0,0.0,0.0,0.0,0.0,0.0,0.0,0.0,0.0,0.0,0.0,0.0,0.0,0.0,0.0,0.0,0.0,0.0,0.0,0.0,0.0,0.0,0.0,0.0,0.0,0.0,0.0,0.0,0.0,0.0,0.0,0.0,0.0,0.0,0.0,0.0,0.0,0.0,0.0,0.0,0.0,0.0,0.0,0.0,0.0,0.0,0.0,0.0,0.0,0.0,0.15,0.0,0.0,160.0,460.0,0.0,0.0,0.0,0.0,0.0,1.1E-15,0.0
N00014-002-A05,N00014-002-A05:100.0%,1.17,4.0,9.69,420.0,940.0,381.281,44.428,1.319,0.8775,8.406,1.0,2.0,0.0,0.0,0.1,6.0,0.02,3.0,5.0,0.0,42.79,14.0,3000.0,0.0,0.0,2.0,23.0,0.0,25.8,0.15,30.0,6000.0,485.0,0.3,0.0,500.0,0.15,10.0,6000.0,0.3,0.0,500.0,6000.0,0.2,0.2,485.0,0.3,0.0,500.0,25.8,3000.0,2.0,4.0,0.05,485.0,0.15,0.0,500.0,1.15,4.0,9.69,420.0,920.0,381.281,44.428,1.319,0.8775,8.406,1.0,42.79,0.2,0.0,0.0,160.0,440.0,0.0,0.0,0.0,0.0,0.0,0.0,0.0,0.0,0.0,0.0,0.0,0.0,0.0,0.0,0.0,0.0,0.0,0.0,0.0,0.0,0.0,0.0,0.0,0.0,0.0,0.0,0.0,0.0,0.0,0.0,0.0,0.0,0.0,0.0,0.0,0.0,0.0,0.0,0.0,0.0,0.0,0.0,0.0,0.0,0.0,0.0,0.0,0.0,0.0,0.0,0.0,0.0,0.0,0.15,0.0,0.0,160.0,460.0,0.0,0.0,0.0,0.0,0.0,1.1E-15,0.0
N00014-002-A05,N00014-002-A05:100.0%,1.17,4.0,9.69,420.0,940.0,381.281,44.428,1.319,0.8775,8.406,1.0,4.0,0.0,0.0,0.1,6.0,0.02,3.0,5.0,0.0,42.79,14.0,3000.0,0.0,0.0,2.0,23.0,0.0,25.8,0.15,30.0,6000.0,485.0,0.3,0.0,500.0,0.15,10.0,6000.0,0.3,0.0,500.0,6000.0,0.2,0.2,485.0,0.3,0.0,500.0,25.8,3000.0,2.0,4.0,0.05,485.0,0.15,0.0,500.0,1.15,4.0,9.69,420.0,920.0,381.281,44.428,1.319,0.8775,8.406,1.0,42.79,0.2,0.0,0.0,160.0,440.0,0.0,0.0,0.0,0.0,0.0,0.0,0.0,0.0,0.0,0.0,0.0,0.0,0.0,0.0,0.0,0.0,0.0,0.0,0.0,0.0,0.0,0.0,0.0,0.0,0.0,0.0,0.0,0.0,0.0,0.0,0.0,0.0,0.0,0.0,0.0,0.0,0.0,0.0,0.0,0.0,0.0,0.0,0.0,0.0,0.0,0.0,0.0,0.0,0.0,0.0,0.0,0.0,0.0,0.15,0.0,0.0,160.0,460.0,0.0,0.0,0.0,0.0,0.0,1.1E-15,0.0
N00014-002-A06,N00014-002-A06:100.0%,1.17,3.0,7.77,410.0,950.0,216.542,31.004,1.1345,0.807,7.514,1.0,2.0,0.0,0.0,0.1,6.0,0.02,3.0,5.0,0.0,30.04,13.0,3000.0,0.0,0.0,3.5,26.0,0.0,25.1,0.15,30.0,6000.0,485.0,0.3,0.0,500.0,0.15,10.0,6000.0,0.3,0.0,500.0,6000.0,0.2,0.2,485.0,0.3,0.0,500.0,25.1,3000.0,3.5,4.0,0.05,485.0,0.15,0.0,500.0,1.14,3.0,7.77,400.0,910.0,216.542,31.004,1.1345,0.807,7.514,1.0,30.04,0.18,0.0,0.0,160.0,450.0,0.0,0.0,0.0,0.0,0.0,0.0,0.0,0.0,0.0,0.0,0.0,0.0,0.0,0.0,0.0,0.0,0.0,0.0,0.0,0.0,0.0,0.0,0.0,0.0,0.0,0.0,0.0,0.0,0.0,0.0,0.0,0.0,0.0,0.0,0.0,0.0,0.0,0.0,0.0,0.0,0.0,0.0,0.0,0.0,0.0,0.0,0.0,0.0,0.0,0.0,0.0,0.0,0.0,0.11,0.0,0.0,160.0,450.0,0.0,0.0,0.0,0.0,0.0,1.1E-15,0.0
N00014-002-A06,N00014-002-A06:100.0%,1.17,3.0,7.77,410.0,950.0,216.542,31.004,1.1345,0.807,7.514,1.0,1.0,0.0,0.0,0.1,6.0,0.02,3.0,5.0,0.0,30.04,13.0,3000.0,0.0,0.0,3.5,26.0,0.0,25.1,0.15,30.0,6000.0,485.0,0.3,0.0,500.0,0.15,10.0,6000.0,0.3,0.0,500.0,6000.0,0.2,0.2,485.0,0.3,0.0,500.0,25.1,3000.0,3.5,4.0,0.05,485.0,0.15,0.0,500.0,1.14,3.0,7.77,400.0,910.0,216.542,31.004,1.1345,0.807,7.514,1.0,30.04,0.18,0.0,0.0,160.0,450.0,0.0,0.0,0.0,0.0,0.0,0.0,0.0,0.0,0.0,0.0,0.0,0.0,0.0,0.0,0.0,0.0,0.0,0.0,0.0,0.0,0.0,0.0,0.0,0.0,0.0,0.0,0.0,0.0,0.0,0.0,0.0,0.0,0.0,0.0,0.0,0.0,0.0,0.0,0.0,0.0,0.0,0.0,0.0,0.0,0.0,0.0,0.0,0.0,0.0,0.0,0.0,0.0,0.0,0.11,0.0,0.0,160.0,450.0,0.0,0.0,0.0,0.0,0.0,1.1E-15,0.0
N00014-002-A06,N00014-002-A06:100.0%,1.17,3.0,7.77,410.0,950.0,216.542,31.004,1.1345,0.807,7.514,1.0,4.0,0.0,0.0,0.1,6.0,0.02,3.0,5.0,0.0,30.04,13.0,3000.0,0.0,0.0,3.5,26.0,0.0,25.1,0.15,30.0,6000.0,485.0,0.3,0.0,500.0,0.15,10.0,6000.0,0.3,0.0,500.0,6000.0,0.2,0.2,485.0,0.3,0.0,500.0,25.1,3000.0,3.5,4.0,0.05,485.0,0.15,0.0,500.0,1.14,3.0,7.77,400.0,910.0,216.542,31.004,1.1345,0.807,7.514,1.0,30.04,0.18,0.0,0.0,160.0,450.0,0.0,0.0,0.0,0.0,0.0,0.0,0.0,0.0,0.0,0.0,0.0,0.0,0.0,0.0,0.0,0.0,0.0,0.0,0.0,0.0,0.0,0.0,0.0,0.0,0.0,0.0,0.0,0.0,0.0,0.0,0.0,0.0,0.0,0.0,0.0,0.0,0.0,0.0,0.0,0.0,0.0,0.0,0.0,0.0,0.0,0.0,0.0,0.0,0.0,0.0,0.0,0.0,0.0,0.11,0.0,0.0,160.0,450.0,0.0,0.0,0.0,0.0,0.0,1.1E-15,0.0
N00014-002-A07,N00014-002-A07:100.0%,1.42,4.0,11.74,438.0,1360.0,363.097,36.727,1.637,1.016,10.427,1.0,2.0,0.0,0.0,0.1,6.0,0.02,3.0,5.0,0.0,33.76,7.0,6000.0,0.0,0.0,5.0,18.0,0.0,60.1,0.3,30.0,6000.0,485.0,0.3,0.0,500.0,0.15,10.0,6000.0,0.3,0.0,500.0,6000.0,0.2,0.2,485.0,0.3,0.0,500.0,60.1,6000.0,5.0,4.0,0.05,485.0,0.3,0.0,500.0,1.43,4.0,11.74,445.0,1290.0,363.097,36.727,1.637,1.016,10.427,1.0,33.76,0.11,0.0,0.0,75.0,120.0,0.0,0.0,0.0,0.0,0.0,0.0,0.0,0.0,0.0,0.0,0.0,0.0,0.0,0.0,0.0,0.0,0.0,0.0,0.0,0.0,0.0,0.0,0.0,0.0,0.0,0.0,0.0,0.0,0.0,0.0,0.0,0.0,0.0,0.0,0.0,0.0,0.0,0.0,0.0,0.0,0.0,0.0,0.0,0.0,0.0,0.0,0.0,0.0,0.0,0.0,0.0,0.0,0.0,0.13,0.0,0.0,71.0,160.0,0.0,0.0,0.0,0.0,0.0,1.1E-15,0.0
N00014-002-A07,N00014-002-A07:100.0%,1.42,4.0,11.74,438.0,1360.0,363.097,36.727,1.637,1.016,10.427,1.0,4.0,0.0,0.0,0.1,6.0,0.02,3.0,5.0,0.0,33.76,7.0,6000.0,0.0,0.0,5.0,18.0,0.0,60.1,0.3,30.0,6000.0,485.0,0.3,0.0,500.0,0.15,10.0,6000.0,0.3,0.0,500.0,6000.0,0.2,0.2,485.0,0.3,0.0,500.0,60.1,6000.0,5.0,4.0,0.05,485.0,0.3,0.0,500.0,1.43,4.0,11.74,445.0,1290.0,363.097,36.727,1.637,1.016,10.427,1.0,33.76,0.11,0.0,0.0,75.0,120.0,0.0,0.0,0.0,0.0,0.0,0.0,0.0,0.0,0.0,0.0,0.0,0.0,0.0,0.0,0.0,0.0,0.0,0.0,0.0,0.0,0.0,0.0,0.0,0.0,0.0,0.0,0.0,0.0,0.0,0.0,0.0,0.0,0.0,0.0,0.0,0.0,0.0,0.0,0.0,0.0,0.0,0.0,0.0,0.0,0.0,0.0,0.0,0.0,0.0,0.0,0.0,0.0,0.0,0.13,0.0,0.0,71.0,160.0,0.0,0.0,0.0,0.0,0.0,1.1E-15,0.0
N00014-002-A07,N00014-002-A07:100.0%,1.42,4.0,11.74,438.0,1360.0,363.097,36.727,1.637,1.016,10.427,1.0,1.0,0.0,0.0,0.1,6.0,0.02,3.0,5.0,0.0,33.76,7.0,6000.0,0.0,0.0,5.0,18.0,0.0,60.1,0.3,30.0,6000.0,485.0,0.3,0.0,500.0,0.15,10.0,6000.0,0.3,0.0,500.0,6000.0,0.2,0.2,485.0,0.3,0.0,500.0,60.1,6000.0,5.0,4.0,0.05,485.0,0.3,0.0,500.0,1.43,4.0,11.74,445.0,1290.0,363.097,36.727,1.637,1.016,10.427,1.0,33.76,0.11,0.0,0.0,75.0,120.0,0.0,0.0,0.0,0.0,0.0,0.0,0.0,0.0,0.0,0.0,0.0,0.0,0.0,0.0,0.0,0.0,0.0,0.0,0.0,0.0,0.0,0.0,0.0,0.0,0.0,0.0,0.0,0.0,0.0,0.0,0.0,0.0,0.0,0.0,0.0,0.0,0.0,0.0,0.0,0.0,0.0,0.0,0.0,0.0,0.0,0.0,0.0,0.0,0.0,0.0,0.0,0.0,0.0,0.13,0.0,0.0,71.0,160.0,0.0,0.0,0.0,0.0,0.0,1.1E-15,0.0
N00014-002-A08,N00014-002-A08:100.0%,1.36,3.0,13.4,435.0,1290.0,230.0,2.684,2.232,1.525,10.184,1.0,1.9,0.0,0.0,0.1,6.0,0.02,3.0,5.0,0.0,28.5,34.0,6000.0,0.0,0.0,5.0,44.0,0.0,53.9,0.3,30.0,6000.0,485.0,0.3,0.0,500.0,0.15,10.0,6000.0,0.3,0.0,500.0,6000.0,0.2,0.2,485.0,0.3,0.0,500.0,53.9,6000.0,5.0,4.0,0.05,485.0,0.3,0.0,500.0,1.35,2.6666666666666665,12.3,439.0,1200.0,220.0,2.684,2.232,1.525,10.184,1.0,29.0,0.14,0.0,5.8,69.0,100.0,370.0,0.0,0.0,0.0,0.0,0.0,0.15,0.0,0.0,0.0,0.0,0.0,0.0,0.0,0.0,8.9,0.0,0.0,0.0,0.0,0.0,0.0,0.0,0.0,0.0,0.0,0.0,0.0,0.0,0.0,0.0,0.0,0.0,0.0,0.0,0.0,0.0,0.0,0.0,0.0,0.0,0.0,0.0,0.0,0.0,0.0,0.0,0.0,0.0,0.0,0.0,0.0,0.0,0.14,0.0,3.2,64.0,160.0,140.0,0.0,0.0,0.0,0.0,1.1E-15,8.7
N00014-002-A08,N00014-002-A08:100.0%,1.36,2.0,13.4,435.0,1290.0,230.0,2.684,2.232,1.525,10.184,1.0,1.9,0.0,0.0,0.1,6.0,0.02,3.0,5.0,0.0,28.5,34.0,6000.0,0.0,0.0,5.0,44.0,0.0,53.9,0.3,30.0,6000.0,485.0,0.3,0.0,500.0,0.15,10.0,6000.0,0.3,0.0,500.0,6000.0,0.2,0.2,485.0,0.3,0.0,500.0,53.9,6000.0,5.0,4.0,0.05,485.0,0.3,0.0,500.0,1.35,2.6666666666666665,12.3,439.0,1200.0,220.0,2.684,2.232,1.525,10.184,1.0,29.0,0.14,0.0,5.8,69.0,100.0,370.0,0.0,0.0,0.0,0.0,0.0,0.15,0.0,0.0,0.0,0.0,0.0,0.0,0.0,0.0,8.9,0.0,0.0,0.0,0.0,0.0,0.0,0.0,0.0,0.0,0.0,0.0,0.0,0.0,0.0,0.0,0.0,0.0,0.0,0.0,0.0,0.0,0.0,0.0,0.0,0.0,0.0,0.0,0.0,0.0,0.0,0.0,0.0,0.0,0.0,0.0,0.0,0.0,0.14,0.0,3.2,64.0,160.0,140.0,0.0,0.0,0.0,0.0,1.1E-15,8.7
N00014-002-A09,N00014-002-A09:100.0%,1.35,2.95,13.0,313.0,970.0,33.0,1.88,1.289,1.07,8.65,1.0,1.4,0.0,0.0,0.1,6.0,0.02,3.0,5.0,0.0,17.0,27.0,6000.0,0.0,0.0,10.0,47.0,0.0,56.8,0.5,30.0,6000.0,485.0,0.3,0.0,500.0,0.15,10.0,6000.0,0.3,0.0,500.0,6000.0,0.2,0.2,485.0,0.3,0.0,500.0,56.8,6000.0,10.0,4.0,0.05,485.0,0.5,0.0,500.0,1.34,2.6666666666666665,17.0,313.0,920.0,33.30659,1.8703333333333332,1.538,1.0741666666666667,8.675666666666666,1.0,15.0,0.12,0.79,11.0,66.0,200.0,10.0,0.13,0.0,0.11,0.26,0.0,0.11,0.0,0.0,0.0,0.0,0.0,0.0,0.0,0.0,18.0,0.0,0.0,0.0,0.0,0.0,0.0,0.0,0.0,0.0,0.0,0.0,0.0,0.0,0.0,0.0,0.0,0.0,0.0,0.0,0.0,0.0,0.0,0.0,0.0,0.0,0.0,0.0,0.0,0.0,0.0,0.0,0.0,0.0,0.0,0.0,0.0,0.0,0.11,0.0,16.0,62.0,220.0,0.0,0.0,0.0,0.0,0.0,1.1E-15,18.0
N00014-002-A09,N00014-002-A09:100.0%,1.35,2.95,13.0,313.0,970.0,33.0,1.88,1.655,1.07,8.65,1.0,1.4,0.0,0.0,0.1,6.0,0.02,3.0,5.0,0.0,17.0,27.0,6000.0,0.0,0.0,10.0,47.0,0.0,56.8,0.5,30.0,6000.0,485.0,0.3,0.0,500.0,0.15,10.0,6000.0,0.3,0.0,500.0,6000.0,0.2,0.2,485.0,0.3,0.0,500.0,56.8,6000.0,10.0,4.0,0.05,485.0,0.5,0.0,500.0,1.34,2.6666666666666665,17.0,313.0,920.0,33.30659,1.8703333333333332,1.538,1.0741666666666667,8.675666666666666,1.0,15.0,0.12,0.79,11.0,66.0,200.0,10.0,0.13,0.0,0.11,0.26,0.0,0.11,0.0,0.0,0.0,0.0,0.0,0.0,0.0,0.0,18.0,0.0,0.0,0.0,0.0,0.0,0.0,0.0,0.0,0.0,0.0,0.0,0.0,0.0,0.0,0.0,0.0,0.0,0.0,0.0,0.0,0.0,0.0,0.0,0.0,0.0,0.0,0.0,0.0,0.0,0.0,0.0,0.0,0.0,0.0,0.0,0.0,0.0,0.11,0.0,16.0,62.0,220.0,0.0,0.0,0.0,0.0,0.0,1.1E-15,18.0
N00014-002-A09,N00014-002-A09:100.0%,1.35,2.95,13.0,313.0,970.0,33.0,1.88,1.67,1.07,8.65,1.0,1.4,0.0,0.0,0.1,6.0,0.02,3.0,5.0,0.0,17.0,27.0,6000.0,0.0,0.0,10.0,47.0,0.0,56.8,0.5,30.0,6000.0,485.0,0.3,0.0,500.0,0.15,10.0,6000.0,0.3,0.0,500.0,6000.0,0.2,0.2,485.0,0.3,0.0,500.0,56.8,6000.0,10.0,4.0,0.05,485.0,0.5,0.0,500.0,1.34,2.6666666666666665,17.0,313.0,920.0,33.30659,1.8703333333333332,1.538,1.0741666666666667,8.675666666666666,1.0,15.0,0.12,0.79,11.0,66.0,200.0,10.0,0.13,0.0,0.11,0.26,0.0,0.11,0.0,0.0,0.0,0.0,0.0,0.0,0.0,0.0,18.0,0.0,0.0,0.0,0.0,0.0,0.0,0.0,0.0,0.0,0.0,0.0,0.0,0.0,0.0,0.0,0.0,0.0,0.0,0.0,0.0,0.0,0.0,0.0,0.0,0.0,0.0,0.0,0.0,0.0,0.0,0.0,0.0,0.0,0.0,0.0,0.0,0.0,0.11,0.0,16.0,62.0,220.0,0.0,0.0,0.0,0.0,0.0,1.1E-15,18.0
N00014-002-A09,N00014-002-A09:100.0%,1.35,2.95,13.0,313.0,970.0,24.072863,1.88,1.54,1.07,8.65,1.0,1.4,0.0,0.0,0.1,6.0,0.02,3.0,5.0,0.0,17.0,27.0,6000.0,0.0,0.0,10.0,47.0,0.0,56.8,0.5,30.0,6000.0,485.0,0.3,0.0,500.0,0.15,10.0,6000.0,0.3,0.0,500.0,6000.0,0.2,0.2,485.0,0.3,0.0,500.0,56.8,6000.0,10.0,4.0,0.05,485.0,0.5,0.0,500.0,1.34,2.6666666666666665,17.0,313.0,920.0,33.30659,1.8703333333333332,1.538,1.0741666666666667,8.675666666666666,1.0,15.0,0.12,0.79,11.0,66.0,200.0,0.0,0.13,0.13,0.11,0.26,0.0,0.11,0.0,0.0,0.0,0.0,0.0,0.0,0.0,0.0,18.0,0.0,0.0,0.0,0.0,0.0,0.0,0.0,0.0,0.0,0.0,0.0,0.0,0.0,0.0,0.0,0.0,0.0,0.0,0.0,0.0,0.0,0.0,0.0,0.0,0.0,0.0,0.0,0.0,0.0,0.0,0.0,0.0,0.0,0.0,0.0,0.0,0.0,0.11,0.0,16.0,62.0,220.0,0.0,0.0,0.0,0.0,0.0,1.1E-15,18.0
N00014-002-A09,N00014-002-A09:100.0%,1.35,2.95,13.0,313.0,970.0,23.588435,1.88,1.54,1.07,8.65,1.0,1.4,0.0,0.0,0.1,6.0,0.02,3.0,5.0,0.0,17.0,27.0,6000.0,0.0,0.0,10.0,47.0,0.0,56.8,0.5,30.0,6000.0,485.0,0.3,0.0,500.0,0.15,10.0,6000.0,0.3,0.0,500.0,6000.0,0.2,0.2,485.0,0.3,0.0,500.0,56.8,6000.0,10.0,4.0,0.05,485.0,0.5,0.0,500.0,1.34,2.6666666666666665,17.0,313.0,920.0,33.30659,1.8703333333333332,1.538,1.0741666666666667,8.675666666666666,1.0,15.0,0.12,0.79,11.0,66.0,200.0,0.0,0.13,0.13,0.11,0.26,0.0,0.11,0.0,0.0,0.0,0.0,0.0,0.0,0.0,0.0,18.0,0.0,0.0,0.0,0.0,0.0,0.0,0.0,0.0,0.0,0.0,0.0,0.0,0.0,0.0,0.0,0.0,0.0,0.0,0.0,0.0,0.0,0.0,0.0,0.0,0.0,0.0,0.0,0.0,0.0,0.0,0.0,0.0,0.0,0.0,0.0,0.0,0.0,0.11,0.0,16.0,62.0,220.0,0.0,0.0,0.0,0.0,0.0,1.1E-15,18.0
N00014-002-A09,N00014-002-A09:100.0%,1.35,2.95,13.0,313.0,970.0,52.258472,1.88,1.54,1.07,8.65,1.0,1.4,0.0,0.0,0.1,6.0,0.02,3.0,5.0,0.0,17.0,27.0,6000.0,0.0,0.0,10.0,47.0,0.0,56.8,0.5,30.0,6000.0,485.0,0.3,0.0,500.0,0.15,10.0,6000.0,0.3,0.0,500.0,6000.0,0.2,0.2,485.0,0.3,0.0,500.0,56.8,6000.0,10.0,4.0,0.05,485.0,0.5,0.0,500.0,1.34,2.6666666666666665,17.0,313.0,920.0,33.30659,1.8703333333333332,1.538,1.0741666666666667,8.675666666666666,1.0,15.0,0.12,0.79,11.0,66.0,200.0,0.0,0.13,0.13,0.11,0.26,0.0,0.11,0.0,0.0,0.0,0.0,0.0,0.0,0.0,0.0,18.0,0.0,0.0,0.0,0.0,0.0,0.0,0.0,0.0,0.0,0.0,0.0,0.0,0.0,0.0,0.0,0.0,0.0,0.0,0.0,0.0,0.0,0.0,0.0,0.0,0.0,0.0,0.0,0.0,0.0,0.0,0.0,0.0,0.0,0.0,0.0,0.0,0.0,0.11,0.0,16.0,62.0,220.0,0.0,0.0,0.0,0.0,0.0,1.1E-15,18.0
N00014-002-A09,N00014-002-A09:100.0%,1.35,2.95,13.0,313.0,970.0,33.0,1.88,1.54,0.8755,8.65,1.0,1.4,0.0,0.0,0.1,6.0,0.02,3.0,5.0,0.0,17.0,27.0,6000.0,0.0,0.0,10.0,47.0,0.0,56.8,0.5,30.0,6000.0,485.0,0.3,0.0,500.0,0.15,10.0,6000.0,0.3,0.0,500.0,6000.0,0.2,0.2,485.0,0.3,0.0,500.0,56.8,6000.0,10.0,4.0,0.05,485.0,0.5,0.0,500.0,1.34,2.6666666666666665,17.0,313.0,920.0,33.30659,1.8703333333333332,1.538,1.0741666666666667,8.675666666666666,1.0,15.0,0.12,0.79,11.0,66.0,200.0,10.0,0.13,0.13,0.0,0.26,0.0,0.11,0.0,0.0,0.0,0.0,0.0,0.0,0.0,0.0,18.0,0.0,0.0,0.0,0.0,0.0,0.0,0.0,0.0,0.0,0.0,0.0,0.0,0.0,0.0,0.0,0.0,0.0,0.0,0.0,0.0,0.0,0.0,0.0,0.0,0.0,0.0,0.0,0.0,0.0,0.0,0.0,0.0,0.0,0.0,0.0,0.0,0.0,0.11,0.0,16.0,62.0,220.0,0.0,0.0,0.0,0.0,0.0,1.1E-15,18.0
N00014-002-A09,N00014-002-A09:100.0%,1.35,2.95,13.0,313.0,970.0,33.0,1.88,1.54,1.188,8.65,1.0,1.4,0.0,0.0,0.1,6.0,0.02,3.0,5.0,0.0,17.0,27.0,6000.0,0.0,0.0,10.0,47.0,0.0,56.8,0.5,30.0,6000.0,485.0,0.3,0.0,500.0,0.15,10.0,6000.0,0.3,0.0,500.0,6000.0,0.2,0.2,485.0,0.3,0.0,500.0,56.8,6000.0,10.0,4.0,0.05,485.0,0.5,0.0,500.0,1.34,2.6666666666666665,17.0,313.0,920.0,33.30659,1.8703333333333332,1.538,1.0741666666666667,8.675666666666666,1.0,15.0,0.12,0.79,11.0,66.0,200.0,10.0,0.13,0.13,0.0,0.26,0.0,0.11,0.0,0.0,0.0,0.0,0.0,0.0,0.0,0.0,18.0,0.0,0.0,0.0,0.0,0.0,0.0,0.0,0.0,0.0,0.0,0.0,0.0,0.0,0.0,0.0,0.0,0.0,0.0,0.0,0.0,0.0,0.0,0.0,0.0,0.0,0.0,0.0,0.0,0.0,0.0,0.0,0.0,0.0,0.0,0.0,0.0,0.0,0.11,0.0,16.0,62.0,220.0,0.0,0.0,0.0,0.0,0.0,1.1E-15,18.0
N00014-002-A09,N00014-002-A09:100.0%,1.35,2.95,13.0,313.0,970.0,33.0,1.88,1.54,1.159,8.65,1.0,1.4,0.0,0.0,0.1,6.0,0.02,3.0,5.0,0.0,17.0,27.0,6000.0,0.0,0.0,10.0,47.0,0.0,56.8,0.5,30.0,6000.0,485.0,0.3,0.0,500.0,0.15,10.0,6000.0,0.3,0.0,500.0,6000.0,0.2,0.2,485.0,0.3,0.0,500.0,56.8,6000.0,10.0,4.0,0.05,485.0,0.5,0.0,500.0,1.34,2.6666666666666665,17.0,313.0,920.0,33.30659,1.8703333333333332,1.538,1.0741666666666667,8.675666666666666,1.0,15.0,0.12,0.79,11.0,66.0,200.0,10.0,0.13,0.13,0.0,0.26,0.0,0.11,0.0,0.0,0.0,0.0,0.0,0.0,0.0,0.0,18.0,0.0,0.0,0.0,0.0,0.0,0.0,0.0,0.0,0.0,0.0,0.0,0.0,0.0,0.0,0.0,0.0,0.0,0.0,0.0,0.0,0.0,0.0,0.0,0.0,0.0,0.0,0.0,0.0,0.0,0.0,0.0,0.0,0.0,0.0,0.0,0.0,0.0,0.11,0.0,16.0,62.0,220.0,0.0,0.0,0.0,0.0,0.0,1.1E-15,18.0
N00014-002-A09,N00014-002-A09:100.0%,1.35,2.95,13.0,313.0,970.0,33.0,2.032,1.54,1.07,8.65,1.0,1.4,0.0,0.0,0.1,6.0,0.02,3.0,5.0,0.0,17.0,27.0,6000.0,0.0,0.0,10.0,47.0,0.0,56.8,0.5,30.0,6000.0,485.0,0.3,0.0,500.0,0.15,10.0,6000.0,0.3,0.0,500.0,6000.0,0.2,0.2,485.0,0.3,0.0,500.0,56.8,6000.0,10.0,4.0,0.05,485.0,0.5,0.0,500.0,1.34,2.6666666666666665,17.0,313.0,920.0,33.30659,1.8703333333333332,1.538,1.0741666666666667,8.675666666666666,1.0,15.0,0.12,0.79,11.0,66.0,200.0,10.0,0.0,0.13,0.11,0.26,0.0,0.11,0.0,0.0,0.0,0.0,0.0,0.0,0.0,0.0,18.0,0.0,0.0,0.0,0.0,0.0,0.0,0.0,0.0,0.0,0.0,0.0,0.0,0.0,0.0,0.0,0.0,0.0,0.0,0.0,0.0,0.0,0.0,0.0,0.0,0.0,0.0,0.0,0.0,0.0,0.0,0.0,0.0,0.0,0.0,0.0,0.0,0.0,0.11,0.0,16.0,62.0,220.0,0.0,0.0,0.0,0.0,0.0,1.1E-15,18.0
N00014-002-A09,N00014-002-A09:100.0%,1.35,2.95,13.0,313.0,970.0,33.0,1.947,1.54,1.07,8.65,1.0,1.4,0.0,0.0,0.1,6.0,0.02,3.0,5.0,0.0,17.0,27.0,6000.0,0.0,0.0,10.0,47.0,0.0,56.8,0.5,30.0,6000.0,485.0,0.3,0.0,500.0,0.15,10.0,6000.0,0.3,0.0,500.0,6000.0,0.2,0.2,485.0,0.3,0.0,500.0,56.8,6000.0,10.0,4.0,0.05,485.0,0.5,0.0,500.0,1.34,2.6666666666666665,17.0,313.0,920.0,33.30659,1.8703333333333332,1.538,1.0741666666666667,8.675666666666666,1.0,15.0,0.12,0.79,11.0,66.0,200.0,10.0,0.0,0.13,0.11,0.26,0.0,0.11,0.0,0.0,0.0,0.0,0.0,0.0,0.0,0.0,18.0,0.0,0.0,0.0,0.0,0.0,0.0,0.0,0.0,0.0,0.0,0.0,0.0,0.0,0.0,0.0,0.0,0.0,0.0,0.0,0.0,0.0,0.0,0.0,0.0,0.0,0.0,0.0,0.0,0.0,0.0,0.0,0.0,0.0,0.0,0.0,0.0,0.0,0.11,0.0,16.0,62.0,220.0,0.0,0.0,0.0,0.0,0.0,1.1E-15,18.0
N00014-002-A09,N00014-002-A09:100.0%,1.35,2.95,13.0,313.0,970.0,33.0,1.632,1.54,1.07,8.65,1.0,1.4,0.0,0.0,0.1,6.0,0.02,3.0,5.0,0.0,17.0,27.0,6000.0,0.0,0.0,10.0,47.0,0.0,56.8,0.5,30.0,6000.0,485.0,0.3,0.0,500.0,0.15,10.0,6000.0,0.3,0.0,500.0,6000.0,0.2,0.2,485.0,0.3,0.0,500.0,56.8,6000.0,10.0,4.0,0.05,485.0,0.5,0.0,500.0,1.34,2.6666666666666665,17.0,313.0,920.0,33.30659,1.8703333333333332,1.538,1.0741666666666667,8.675666666666666,1.0,15.0,0.12,0.79,11.0,66.0,200.0,10.0,0.0,0.13,0.11,0.26,0.0,0.11,0.0,0.0,0.0,0.0,0.0,0.0,0.0,0.0,18.0,0.0,0.0,0.0,0.0,0.0,0.0,0.0,0.0,0.0,0.0,0.0,0.0,0.0,0.0,0.0,0.0,0.0,0.0,0.0,0.0,0.0,0.0,0.0,0.0,0.0,0.0,0.0,0.0,0.0,0.0,0.0,0.0,0.0,0.0,0.0,0.0,0.0,0.11,0.0,16.0,62.0,220.0,0.0,0.0,0.0,0.0,0.0,1.1E-15,18.0
N00014-002-A09,N00014-002-A09:100.0%,1.35,2.95,13.0,313.0,970.0,33.0,1.88,1.54,1.07,8.729,1.0,1.4,0.0,0.0,0.1,6.0,0.02,3.0,5.0,0.0,17.0,27.0,6000.0,0.0,0.0,10.0,47.0,0.0,56.8,0.5,30.0,6000.0,485.0,0.3,0.0,500.0,0.15,10.0,6000.0,0.3,0.0,500.0,6000.0,0.2,0.2,485.0,0.3,0.0,500.0,56.8,6000.0,10.0,4.0,0.05,485.0,0.5,0.0,500.0,1.34,2.6666666666666665,17.0,313.0,920.0,33.30659,1.8703333333333332,1.538,1.0741666666666667,8.675666666666666,1.0,15.0,0.12,0.79,11.0,66.0,200.0,10.0,0.13,0.13,0.11,0.0,0.0,0.11,0.0,0.0,0.0,0.0,0.0,0.0,0.0,0.0,18.0,0.0,0.0,0.0,0.0,0.0,0.0,0.0,0.0,0.0,0.0,0.0,0.0,0.0,0.0,0.0,0.0,0.0,0.0,0.0,0.0,0.0,0.0,0.0,0.0,0.0,0.0,0.0,0.0,0.0,0.0,0.0,0.0,0.0,0.0,0.0,0.0,0.0,0.11,0.0,16.0,62.0,220.0,0.0,0.0,0.0,0.0,0.0,1.1E-15,18.0
N00014-002-A09,N00014-002-A09:100.0%,1.35,2.95,13.0,313.0,970.0,33.0,1.88,1.54,1.07,8.566,1.0,1.4,0.0,0.0,0.1,6.0,0.02,3.0,5.0,0.0,17.0,27.0,6000.0,0.0,0.0,10.0,47.0,0.0,56.8,0.5,30.0,6000.0,485.0,0.3,0.0,500.0,0.15,10.0,6000.0,0.3,0.0,500.0,6000.0,0.2,0.2,485.0,0.3,0.0,500.0,56.8,6000.0,10.0,4.0,0.05,485.0,0.5,0.0,500.0,1.34,2.6666666666666665,17.0,313.0,920.0,33.30659,1.8703333333333332,1.538,1.0741666666666667,8.675666666666666,1.0,15.0,0.12,0.79,11.0,66.0,200.0,10.0,0.13,0.13,0.11,0.0,0.0,0.11,0.0,0.0,0.0,0.0,0.0,0.0,0.0,0.0,18.0,0.0,0.0,0.0,0.0,0.0,0.0,0.0,0.0,0.0,0.0,0.0,0.0,0.0,0.0,0.0,0.0,0.0,0.0,0.0,0.0,0.0,0.0,0.0,0.0,0.0,0.0,0.0,0.0,0.0,0.0,0.0,0.0,0.0,0.0,0.0,0.0,0.0,0.11,0.0,16.0,62.0,220.0,0.0,0.0,0.0,0.0,0.0,1.1E-15,18.0
N00014-002-A09,N00014-002-A09:100.0%,1.35,2.95,13.0,313.0,970.0,33.0,1.88,1.54,1.07,8.732,1.0,1.4,0.0,0.0,0.1,6.0,0.02,3.0,5.0,0.0,17.0,27.0,6000.0,0.0,0.0,10.0,47.0,0.0,56.8,0.5,30.0,6000.0,485.0,0.3,0.0,500.0,0.15,10.0,6000.0,0.3,0.0,500.0,6000.0,0.2,0.2,485.0,0.3,0.0,500.0,56.8,6000.0,10.0,4.0,0.05,485.0,0.5,0.0,500.0,1.34,2.6666666666666665,17.0,313.0,920.0,33.30659,1.8703333333333332,1.538,1.0741666666666667,8.675666666666666,1.0,15.0,0.12,0.79,11.0,66.0,200.0,10.0,0.13,0.13,0.11,0.0,0.0,0.11,0.0,0.0,0.0,0.0,0.0,0.0,0.0,0.0,18.0,0.0,0.0,0.0,0.0,0.0,0.0,0.0,0.0,0.0,0.0,0.0,0.0,0.0,0.0,0.0,0.0,0.0,0.0,0.0,0.0,0.0,0.0,0.0,0.0,0.0,0.0,0.0,0.0,0.0,0.0,0.0,0.0,0.0,0.0,0.0,0.0,0.0,0.11,0.0,16.0,62.0,220.0,0.0,0.0,0.0,0.0,0.0,1.1E-15,18.0
N00014-002-A09,N00014-002-A09:100.0%,1.35,4.0,13.0,313.0,970.0,33.0,1.88,1.54,1.07,8.65,1.0,1.4,0.0,0.0,0.1,6.0,0.02,3.0,5.0,0.0,17.0,27.0,6000.0,0.0,0.0,10.0,47.0,0.0,56.8,0.5,30.0,6000.0,485.0,0.3,0.0,500.0,0.15,10.0,6000.0,0.3,0.0,500.0,6000.0,0.2,0.2,485.0,0.3,0.0,500.0,56.8,6000.0,10.0,4.0,0.05,485.0,0.5,0.0,500.0,1.34,2.6666666666666665,17.0,313.0,920.0,33.30659,1.8703333333333332,1.538,1.0741666666666667,8.675666666666666,1.0,15.0,0.12,0.0,11.0,66.0,200.0,10.0,0.13,0.13,0.11,0.26,0.0,0.11,0.0,0.0,0.0,0.0,0.0,0.0,0.0,0.0,18.0,0.0,0.0,0.0,0.0,0.0,0.0,0.0,0.0,0.0,0.0,0.0,0.0,0.0,0.0,0.0,0.0,0.0,0.0,0.0,0.0,0.0,0.0,0.0,0.0,0.0,0.0,0.0,0.0,0.0,0.0,0.0,0.0,0.0,0.0,0.0,0.0,0.0,0.11,0.0,16.0,62.0,220.0,0.0,0.0,0.0,0.0,0.0,1.1E-15,18.0
N00014-002-A09,N00014-002-A09:100.0%,1.35,2.0,13.0,313.0,970.0,33.0,1.88,1.54,1.07,8.65,1.0,1.4,0.0,0.0,0.1,6.0,0.02,3.0,5.0,0.0,17.0,27.0,6000.0,0.0,0.0,10.0,47.0,0.0,56.8,0.5,30.0,6000.0,485.0,0.3,0.0,500.0,0.15,10.0,6000.0,0.3,0.0,500.0,6000.0,0.2,0.2,485.0,0.3,0.0,500.0,56.8,6000.0,10.0,4.0,0.05,485.0,0.5,0.0,500.0,1.34,2.6666666666666665,17.0,313.0,920.0,33.30659,1.8703333333333332,1.538,1.0741666666666667,8.675666666666666,1.0,15.0,0.12,0.0,11.0,66.0,200.0,10.0,0.13,0.13,0.11,0.26,0.0,0.11,0.0,0.0,0.0,0.0,0.0,0.0,0.0,0.0,18.0,0.0,0.0,0.0,0.0,0.0,0.0,0.0,0.0,0.0,0.0,0.0,0.0,0.0,0.0,0.0,0.0,0.0,0.0,0.0,0.0,0.0,0.0,0.0,0.0,0.0,0.0,0.0,0.0,0.0,0.0,0.0,0.0,0.0,0.0,0.0,0.0,0.0,0.11,0.0,16.0,62.0,220.0,0.0,0.0,0.0,0.0,0.0,1.1E-15,18.0
N00014-002-A10,N00014-002-A10:100.0%,1.289,2.4,9.0,213.0,530.0,16.147377,1.6,1.24,0.854,8.27,1.0,1.42,0.0,0.0,0.1,6.0,0.02,3.0,5.0,0.0,12.0,32.0,6000.0,0.0,0.0,15.0,33.0,0.0,51.4,0.3,30.0,6000.0,485.0,0.3,0.0,500.0,0.15,10.0,6000.0,0.3,0.0,500.0,6000.0,0.2,0.2,485.0,0.3,0.0,500.0,51.4,6000.0,15.0,4.0,0.05,485.0,0.3,0.0,500.0,1.281,3.0,8.4,212.0,540.0,17.583016999999998,1.5455,1.296,0.8947499999999999,8.3555,1.0,11.0,0.081,1.9,4.4,38.0,200.0,0.0,0.75,0.16,0.088,0.61,0.0,0.11,0.0,0.0,0.0,0.0,0.0,0.0,0.0,0.0,16.0,0.0,0.0,0.0,0.0,0.0,0.0,0.0,0.0,0.0,0.0,0.0,0.0,0.0,0.0,0.0,0.0,0.0,0.0,0.0,0.0,0.0,0.0,0.0,0.0,0.0,0.0,0.0,0.0,0.0,0.0,0.0,0.0,0.0,0.0,0.0,0.0,0.0,0.084,0.0,1.8,34.0,200.0,0.0,0.0,0.0,0.0,0.0,1.1E-15,19.0
N00014-002-A10,N00014-002-A10:100.0%,1.289,2.4,9.0,213.0,530.0,19.018657,1.6,1.24,0.854,8.27,1.0,1.42,0.0,0.0,0.1,6.0,0.02,3.0,5.0,0.0,12.0,32.0,6000.0,0.0,0.0,15.0,33.0,0.0,51.4,0.3,30.0,6000.0,485.0,0.3,0.0,500.0,0.15,10.0,6000.0,0.3,0.0,500.0,6000.0,0.2,0.2,485.0,0.3,0.0,500.0,51.4,6000.0,15.0,4.0,0.05,485.0,0.3,0.0,500.0,1.281,3.0,8.4,212.0,540.0,17.583016999999998,1.5455,1.296,0.8947499999999999,8.3555,1.0,11.0,0.081,1.9,4.4,38.0,200.0,0.0,0.75,0.16,0.088,0.61,0.0,0.11,0.0,0.0,0.0,0.0,0.0,0.0,0.0,0.0,16.0,0.0,0.0,0.0,0.0,0.0,0.0,0.0,0.0,0.0,0.0,0.0,0.0,0.0,0.0,0.0,0.0,0.0,0.0,0.0,0.0,0.0,0.0,0.0,0.0,0.0,0.0,0.0,0.0,0.0,0.0,0.0,0.0,0.0,0.0,0.0,0.0,0.0,0.084,0.0,1.8,34.0,200.0,0.0,0.0,0.0,0.0,0.0,1.1E-15,19.0
N00014-002-A10,N00014-002-A10:100.0%,1.289,4.0,9.0,213.0,530.0,18.4,1.6,1.24,0.854,8.27,1.0,1.42,0.0,0.0,0.1,6.0,0.02,3.0,5.0,0.0,12.0,32.0,6000.0,0.0,0.0,15.0,33.0,0.0,51.4,0.3,30.0,6000.0,485.0,0.3,0.0,500.0,0.15,10.0,6000.0,0.3,0.0,500.0,6000.0,0.2,0.2,485.0,0.3,0.0,500.0,51.4,6000.0,15.0,4.0,0.05,485.0,0.3,0.0,500.0,1.281,3.0,8.4,212.0,540.0,17.583016999999998,1.5455,1.296,0.8947499999999999,8.3555,1.0,11.0,0.081,0.0,4.4,38.0,200.0,4.5,0.75,0.16,0.088,0.61,0.0,0.11,0.0,0.0,0.0,0.0,0.0,0.0,0.0,0.0,16.0,0.0,0.0,0.0,0.0,0.0,0.0,0.0,0.0,0.0,0.0,0.0,0.0,0.0,0.0,0.0,0.0,0.0,0.0,0.0,0.0,0.0,0.0,0.0,0.0,0.0,0.0,0.0,0.0,0.0,0.0,0.0,0.0,0.0,0.0,0.0,0.0,0.0,0.084,0.0,1.8,34.0,200.0,0.0,0.0,0.0,0.0,0.0,1.1E-15,19.0
N00014-002-A10,N00014-002-A10:100.0%,1.289,1.0,9.0,213.0,530.0,18.4,1.6,1.24,0.854,8.27,1.0,1.42,0.0,0.0,0.1,6.0,0.02,3.0,5.0,0.0,12.0,32.0,6000.0,0.0,0.0,15.0,33.0,0.0,51.4,0.3,30.0,6000.0,485.0,0.3,0.0,500.0,0.15,10.0,6000.0,0.3,0.0,500.0,6000.0,0.2,0.2,485.0,0.3,0.0,500.0,51.4,6000.0,15.0,4.0,0.05,485.0,0.3,0.0,500.0,1.281,3.0,8.4,212.0,540.0,17.583016999999998,1.5455,1.296,0.8947499999999999,8.3555,1.0,11.0,0.081,0.0,4.4,38.0,200.0,4.5,0.75,0.16,0.088,0.61,0.0,0.11,0.0,0.0,0.0,0.0,0.0,0.0,0.0,0.0,16.0,0.0,0.0,0.0,0.0,0.0,0.0,0.0,0.0,0.0,0.0,0.0,0.0,0.0,0.0,0.0,0.0,0.0,0.0,0.0,0.0,0.0,0.0,0.0,0.0,0.0,0.0,0.0,0.0,0.0,0.0,0.0,0.0,0.0,0.0,0.0,0.0,0.0,0.084,0.0,1.8,34.0,200.0,0.0,0.0,0.0,0.0,0.0,1.1E-15,19.0
N00014-002-A10,N00014-002-A10:100.0%,1.289,2.4,9.0,213.0,530.0,18.4,1.6,1.24,0.854,9.048,1.0,1.42,0.0,0.0,0.1,6.0,0.02,3.0,5.0,0.0,12.0,32.0,6000.0,0.0,0.0,15.0,33.0,0.0,51.4,0.3,30.0,6000.0,485.0,0.3,0.0,500.0,0.15,10.0,6000.0,0.3,0.0,500.0,6000.0,0.2,0.2,485.0,0.3,0.0,500.0,51.4,6000.0,15.0,4.0,0.05,485.0,0.3,0.0,500.0,1.281,3.0,8.4,212.0,540.0,17.583016999999998,1.5455,1.296,0.8947499999999999,8.3555,1.0,11.0,0.081,1.9,4.4,38.0,200.0,4.5,0.75,0.16,0.088,0.0,0.0,0.11,0.0,0.0,0.0,0.0,0.0,0.0,0.0,0.0,16.0,0.0,0.0,0.0,0.0,0.0,0.0,0.0,0.0,0.0,0.0,0.0,0.0,0.0,0.0,0.0,0.0,0.0,0.0,0.0,0.0,0.0,0.0,0.0,0.0,0.0,0.0,0.0,0.0,0.0,0.0,0.0,0.0,0.0,0.0,0.0,0.0,0.0,0.084,0.0,1.8,34.0,200.0,0.0,0.0,0.0,0.0,0.0,1.1E-15,19.0
N00014-002-A10,N00014-002-A10:100.0%,1.289,2.4,9.0,213.0,530.0,18.4,1.6,1.24,0.854,7.663,1.0,1.42,0.0,0.0,0.1,6.0,0.02,3.0,5.0,0.0,12.0,32.0,6000.0,0.0,0.0,15.0,33.0,0.0,51.4,0.3,30.0,6000.0,485.0,0.3,0.0,500.0,0.15,10.0,6000.0,0.3,0.0,500.0,6000.0,0.2,0.2,485.0,0.3,0.0,500.0,51.4,6000.0,15.0,4.0,0.05,485.0,0.3,0.0,500.0,1.281,3.0,8.4,212.0,540.0,17.583016999999998,1.5455,1.296,0.8947499999999999,8.3555,1.0,11.0,0.081,1.9,4.4,38.0,200.0,4.5,0.75,0.16,0.088,0.0,0.0,0.11,0.0,0.0,0.0,0.0,0.0,0.0,0.0,0.0,16.0,0.0,0.0,0.0,0.0,0.0,0.0,0.0,0.0,0.0,0.0,0.0,0.0,0.0,0.0,0.0,0.0,0.0,0.0,0.0,0.0,0.0,0.0,0.0,0.0,0.0,0.0,0.0,0.0,0.0,0.0,0.0,0.0,0.0,0.0,0.0,0.0,0.0,0.084,0.0,1.8,34.0,200.0,0.0,0.0,0.0,0.0,0.0,1.1E-15,19.0
N00014-002-A10,N00014-002-A10:100.0%,1.289,2.4,9.0,213.0,530.0,18.4,1.422,1.24,0.854,8.27,1.0,1.42,0.0,0.0,0.1,6.0,0.02,3.0,5.0,0.0,12.0,32.0,6000.0,0.0,0.0,15.0,33.0,0.0,51.4,0.3,30.0,6000.0,485.0,0.3,0.0,500.0,0.15,10.0,6000.0,0.3,0.0,500.0,6000.0,0.2,0.2,485.0,0.3,0.0,500.0,51.4,6000.0,15.0,4.0,0.05,485.0,0.3,0.0,500.0,1.281,3.0,8.4,212.0,540.0,17.583016999999998,1.5455,1.296,0.8947499999999999,8.3555,1.0,11.0,0.081,1.9,4.4,38.0,200.0,4.5,0.0,0.16,0.088,0.61,0.0,0.11,0.0,0.0,0.0,0.0,0.0,0.0,0.0,0.0,16.0,0.0,0.0,0.0,0.0,0.0,0.0,0.0,0.0,0.0,0.0,0.0,0.0,0.0,0.0,0.0,0.0,0.0,0.0,0.0,0.0,0.0,0.0,0.0,0.0,0.0,0.0,0.0,0.0,0.0,0.0,0.0,0.0,0.0,0.0,0.0,0.0,0.0,0.084,0.0,1.8,34.0,200.0,0.0,0.0,0.0,0.0,0.0,1.1E-15,19.0
N00014-002-A10,N00014-002-A10:100.0%,1.289,2.4,9.0,213.0,530.0,18.4,1.669,1.24,0.854,8.27,1.0,1.42,0.0,0.0,0.1,6.0,0.02,3.0,5.0,0.0,12.0,32.0,6000.0,0.0,0.0,15.0,33.0,0.0,51.4,0.3,30.0,6000.0,485.0,0.3,0.0,500.0,0.15,10.0,6000.0,0.3,0.0,500.0,6000.0,0.2,0.2,485.0,0.3,0.0,500.0,51.4,6000.0,15.0,4.0,0.05,485.0,0.3,0.0,500.0,1.281,3.0,8.4,212.0,540.0,17.583016999999998,1.5455,1.296,0.8947499999999999,8.3555,1.0,11.0,0.081,1.9,4.4,38.0,200.0,4.5,0.0,0.16,0.088,0.61,0.0,0.11,0.0,0.0,0.0,0.0,0.0,0.0,0.0,0.0,16.0,0.0,0.0,0.0,0.0,0.0,0.0,0.0,0.0,0.0,0.0,0.0,0.0,0.0,0.0,0.0,0.0,0.0,0.0,0.0,0.0,0.0,0.0,0.0,0.0,0.0,0.0,0.0,0.0,0.0,0.0,0.0,0.0,0.0,0.0,0.0,0.0,0.0,0.084,0.0,1.8,34.0,200.0,0.0,0.0,0.0,0.0,0.0,1.1E-15,19.0
N00014-002-A10,N00014-002-A10:100.0%,1.289,2.4,9.0,213.0,530.0,18.4,1.6,1.24,0.9335,8.27,1.0,1.42,0.0,0.0,0.1,6.0,0.02,3.0,5.0,0.0,12.0,32.0,6000.0,0.0,0.0,15.0,33.0,0.0,51.4,0.3,30.0,6000.0,485.0,0.3,0.0,500.0,0.15,10.0,6000.0,0.3,0.0,500.0,6000.0,0.2,0.2,485.0,0.3,0.0,500.0,51.4,6000.0,15.0,4.0,0.05,485.0,0.3,0.0,500.0,1.281,3.0,8.4,212.0,540.0,17.583016999999998,1.5455,1.296,0.8947499999999999,8.3555,1.0,11.0,0.081,1.9,4.4,38.0,200.0,4.5,0.75,0.16,0.0,0.61,0.0,0.11,0.0,0.0,0.0,0.0,0.0,0.0,0.0,0.0,16.0,0.0,0.0,0.0,0.0,0.0,0.0,0.0,0.0,0.0,0.0,0.0,0.0,0.0,0.0,0.0,0.0,0.0,0.0,0.0,0.0,0.0,0.0,0.0,0.0,0.0,0.0,0.0,0.0,0.0,0.0,0.0,0.0,0.0,0.0,0.0,0.0,0.0,0.084,0.0,1.8,34.0,200.0,0.0,0.0,0.0,0.0,0.0,1.1E-15,19.0
