Repository: csm-adapt/quality-made

===========

QualityMade
===========

Welcome to the Quality Made GitHub repo! This is meant to provide a place for
the participants in the Navy Quality Made team to share their code.

Description
===========

First, a quick tour of the structure of this repository, in what is (perhaps
a vain) hope to maintain some order and make sure others can find and reuse
your work.

Best Practices
--------------

**Please document your work using the native mechanism for your programming
language of choice.** For example, Python docstrings on all functions, classes,
and modules; or Matlab help text (comment lines) after function, class
definitions, class properties, etc.

File: src/python/scripts/data/citrination-export-20200414.csv (part 5 of 5)
Stage Data: Wobbler Amplitude (mm),Uncertainty in Property Weld Ignition Stage Data: Wobbler Frequency (Hz),Uncertainty in Property Weld Main Stage Data: Heat Wirefeed Speed (mm/s),Uncertainty in Property Weld Main Stage Data: Laser Power (W),Uncertainty in Property Weld Main Stage Data: Travel Speed (mm/s),Uncertainty in Property Weld Main Stage Data: Weave Length (mm),Uncertainty in Property Weld Main Stage Data: Weave Width (mm),Uncertainty in Property Weld Main Stage Data: Weld Power Source/Hotwire Mode,Uncertainty in Property Weld Main Stage Data: Wire Power (kW),Uncertainty in Property Weld Main Stage Data: Wobbler Amplitude (mm),Uncertainty in Property Weld Main Stage Data: Wobbler Frequency (Hz),Uncertainty in Property mean Alpha lath thickness (microns),"Uncertainty in Property mean Bead quality (1-intermittent, 2-variable, 3-rippled, 4-smooth)",Uncertainty in Property mean Bead width (mm),Uncertainty in Property mean Beta grain length // build (microns),Uncertainty in Property mean Beta grain length perp. build (microns),Uncertainty in Property mean Fusion zone area (mm^2),Uncertainty in Property mean Fusion zone depth (mm),Uncertainty in Property mean Fusion zone depth at 50% fusion zone width (mm),Uncertainty in Property mean Fusion zone depth at 75% fusion zone width (mm),Uncertainty in Property mean Fusion zone width (mm),"Uncertainty in Property mean Microstructure type (1-basketweave, 2-colony, 4-GB alpha)",Uncertainty in Property mean Stacked Bead Height (mm)
N00014-002-A10,N00014-002-A10:100.0%,1.289,2.4,9.0,213.0,530.0,18.4,1.6,1.24,0.856,8.27,1.0,1.42,0.0,0.0,0.1,6.0,0.02,3.0,5.0,0.0,12.0,32.0,6000.0,0.0,0.0,15.0,33.0,0.0,51.4,0.3,30.0,6000.0,485.0,0.3,0.0,500.0,0.15,10.0,6000.0,0.3,0.0,500.0,6000.0,0.2,0.2,485.0,0.3,0.0,500.0,51.4,6000.0,15.0,4.0,0.05,485.0,0.3,0.0,500.0,1.281,3.0,8.4,212.0,540.0,17.583016999999998,1.5455,1.296,0.8947499999999999,8.3555,1.0,11.0,0.081,1.9,4.4,38.0,200.0,4.5,0.75,0.16,0.0,0.61,0.0,0.11,0.0,0.0,0.0,0.0,0.0,0.0,0.0,0.0,16.0,0.0,0.0,0.0,0.0,0.0,0.0,0.0,0.0,0.0,0.0,0.0,0.0,0.0,0.0,0.0,0.0,0.0,0.0,0.0,0.0,0.0,0.0,0.0,0.0,0.0,0.0,0.0,0.0,0.0,0.0,0.0,0.0,0.0,0.0,0.0,0.0,0.0,0.084,0.0,1.8,34.0,200.0,0.0,0.0,0.0,0.0,0.0,1.1E-15,19.0
N00014-002-A10,N00014-002-A10:100.0%,1.289,2.4,9.0,213.0,530.0,18.4,1.6,1.222,0.854,8.27,1.0,1.42,0.0,0.0,0.1,6.0,0.02,3.0,5.0,0.0,12.0,32.0,6000.0,0.0,0.0,15.0,33.0,0.0,51.4,0.3,30.0,6000.0,485.0,0.3,0.0,500.0,0.15,10.0,6000.0,0.3,0.0,500.0,6000.0,0.2,0.2,485.0,0.3,0.0,500.0,51.4,6000.0,15.0,4.0,0.05,485.0,0.3,0.0,500.0,1.281,3.0,8.4,212.0,540.0,17.583016999999998,1.5455,1.296,0.8947499999999999,8.3555,1.0,11.0,0.081,1.9,4.4,38.0,200.0,4.5,0.75,0.0,0.088,0.61,0.0,0.11,0.0,0.0,0.0,0.0,0.0,0.0,0.0,0.0,16.0,0.0,0.0,0.0,0.0,0.0,0.0,0.0,0.0,0.0,0.0,0.0,0.0,0.0,0.0,0.0,0.0,0.0,0.0,0.0,0.0,0.0,0.0,0.0,0.0,0.0,0.0,0.0,0.0,0.0,0.0,0.0,0.0,0.0,0.0,0.0,0.0,0.0,0.084,0.0,1.8,34.0,200.0,0.0,0.0,0.0,0.0,0.0,1.1E-15,19.0
N00014-002-A10,N00014-002-A10:100.0%,1.289,2.4,9.0,213.0,530.0,18.4,1.6,1.37,0.854,8.27,1.0,1.42,0.0,0.0,0.1,6.0,0.02,3.0,5.0,0.0,12.0,32.0,6000.0,0.0,0.0,15.0,33.0,0.0,51.4,0.3,30.0,6000.0,485.0,0.3,0.0,500.0,0.15,10.0,6000.0,0.3,0.0,500.0,6000.0,0.2,0.2,485.0,0.3,0.0,500.0,51.4,6000.0,15.0,4.0,0.05,485.0,0.3,0.0,500.0,1.281,3.0,8.4,212.0,540.0,17.583016999999998,1.5455,1.296,0.8947499999999999,8.3555,1.0,11.0,0.081,1.9,4.4,38.0,200.0,4.5,0.75,0.0,0.088,0.61,0.0,0.11,0.0,0.0,0.0,0.0,0.0,0.0,0.0,0.0,16.0,0.0,0.0,0.0,0.0,0.0,0.0,0.0,0.0,0.0,0.0,0.0,0.0,0.0,0.0,0.0,0.0,0.0,0.0,0.0,0.0,0.0,0.0,0.0,0.0,0.0,0.0,0.0,0.0,0.0,0.0,0.0,0.0,0.0,0.0,0.0,0.0,0.0,0.084,0.0,1.8,34.0,200.0,0.0,0.0,0.0,0.0,0.0,1.1E-15,19.0
N00014-003-001,N00014-003-001:100.0%,1.356,3.0,8.3,213.0,670.0,12.5,2.27,0.62,0.79,7.54,1.0,1.0069,0.0,0.0,0.25,8.0,0.02,3.0,5.0,1.1,12.0,50.0,6000.0,1.097,14.463,15.0,48.0,111.58,66.8,0.3,30.0,6000.0,485.0,0.3,0.0,0.0,0.25,10.0,6000.0,0.3,0.0,0.0,6000.0,0.4,0.2,485.0,0.3,0.0,0.0,66.8,6000.0,15.0,,0.04999999999999995,485.0,0.3,0.0,0.0,1.37,3.16,8.1,216.0,628.0,11.6,2.19,0.64,0.54,7.61,,11.0,0.071,0.8,4.3,17.0,110.0,2.3,0.72,0.22,0.13,0.31,0.0,0.009,0.0,0.0,0.0,0.0,0.0,0.0,0.0,0.0,17.0,0.0,0.0,0.0,0.0,0.0,0.0,0.0,0.0,0.0,0.0,0.0,0.0,0.0,0.0,0.0,0.0,0.0,0.0,0.0,0.0,0.0,0.0,0.0,0.0,0.0,0.0,0.0,0.0,0.0,0.0,0.0,,6.9E-19,0.0,0.0,0.0,0.0,0.065,0.56,2.4,16.0,100.0,2.1,0.34,0.23,0.12,0.31,,20.0
N00014-003-002,N00014-003-002:100.0%,1.347,2.91,8.6,204.0,600.0,13.0,2.9,0.65,0.8,7.66,1.0,1.029,0.0,0.0,0.25,8.0,0.02,3.0,5.0,1.09,12.0,53.0,6000.0,1.093,13.523,15.0,53.0,111.58,63.6,0.3,30.0,6000.0,485.0,0.3,0.0,0.0,0.25,10.0,6000.0,0.3,0.0,0.0,6000.0,0.4,0.2,485.0,0.3,0.0,0.0,63.6,6000.0,15.0,,0.04999999999999995,485.0,0.3,0.0,0.0,1.361,3.07,8.4,206.0,575.0,15.0,2.5,0.66,0.55,7.75,,11.0,0.065,0.72,4.2,16.0,100.0,10.0,2.0,0.21,0.13,0.35,0.0,0.022,0.0,0.0,0.0,0.0,0.0,0.0,0.0,0.0,17.0,0.0,0.0,0.0,0.0,0.0,0.0,0.0,0.0,0.0,0.0,0.0,0.0,0.0,0.0,0.0,0.0,0.0,0.0,0.0,0.0,0.0,0.0,0.0,0.0,0.0,0.0,0.0,0.0,0.0,0.0,0.0,,1.4E-18,0.0,0.0,0.0,0.0,0.053,0.43,2.4,17.0,90.0,20.0,1.4,0.23,0.11,0.31,,20.0
N00014-003-003,N00014-003-003:100.0%,1.35,3.07,8.5,204.0,510.0,17.0,6.2,0.65,0.82,7.75,1.0,1.3,0.0,0.0,0.25,8.0,0.02,3.0,5.0,1.09,12.0,56.0,6000.0,1.094,14.399,15.0,56.0,111.58,60.3,0.3,30.0,6000.0,485.0,0.3,0.0,0.0,0.25,10.0,6000.0,0.3,0.0,0.0,6000.0,0.4,0.2,485.0,0.3,0.0,0.0,60.3,6000.0,15.0,,0.04999999999999995,485.0,0.3,0.0,0.0,1.361,3.08,8.3,205.0,480.0,26.0,5.5,0.66,0.59,7.85,,11.0,0.095,0.63,4.3,16.0,160.0,28.0,4.7,0.21,0.13,0.37,0.0,1.3,0.0,0.0,0.0,0.0,0.0,0.0,0.0,0.0,17.0,0.0,0.0,0.0,0.0,0.0,0.0,0.0,0.0,0.0,0.0,0.0,0.0,0.0,0.0,0.0,0.0,0.0,0.0,0.0,0.0,0.0,0.0,0.0,0.0,0.0,0.0,0.0,0.0,0.0,0.0,0.0,,1.4E-18,0.0,0.0,0.0,0.0,0.081,0.39,2.4,17.0,130.0,42.0,4.1,0.23,0.12,0.32,,20.0
N00014-003-004,N00014-003-004:100.0%,1.31,3.15,14.0,216.0,620.0,12.2,1.89,0.66,0.81,7.75,1.0,1.0,0.0,0.0,0.25,8.0,0.02,3.0,5.0,1.09,12.0,57.0,6000.0,1.093,11.955,15.0,57.0,111.58,57.1,0.3,30.0,6000.0,485.0,0.3,0.0,0.0,0.25,10.0,6000.0,0.3,0.0,0.0,6000.0,0.4,0.2,485.0,0.3,0.0,0.0,57.1,6000.0,15.0,,0.04999999999999995,485.0,0.3,0.0,0.0,1.33,3.18,19.0,222.0,600.0,12.0,2.04,0.65,0.57,7.87,,11.0,0.11,0.74,13.0,28.0,180.0,2.4,0.19,0.21,0.1,0.39,0.0,0.058,0.0,0.0,0.0,0.0,0.0,0.0,0.0,0.0,17.0,0.0,0.0,0.0,0.0,0.0,0.0,0.0,0.0,0.0,0.0,0.0,0.0,0.0,0.0,0.0,0.0,0.0,0.0,0.0,0.0,0.0,0.0,0.0,0.0,0.0,0.0,0.0,0.0,0.0,0.0,0.0,,5.6E-19,0.0,0.0,0.0,0.0,0.11,0.5,18.0,33.0,210.0,2.8,0.19,0.22,0.11,0.41,,20.0
N00014-003-005,N00014-003-005:100.0%,1.27,2.7,8.3,223.0,700.0,12.2,1.82,0.65,0.826,7.88,1.0,1.0,0.0,0.0,0.25,8.0,0.02,3.0,5.0,1.07,12.0,58.0,6000.0,1.069,11.725,15.0,58.0,111.58,53.9,0.3,30.0,6000.0,485.0,0.3,0.0,0.0,0.25,10.0,6000.0,0.3,0.0,0.0,6000.0,0.4,0.2,485.0,0.3,0.0,0.0,53.9,6000.0,15.0,,0.04999999999999995,485.0,0.3,0.0,0.0,1.27,3.07,8.3,229.0,670.0,11.8,1.99,0.64,0.59,7.93,,11.0,0.11,1.0,2.8,36.0,220.0,3.0,0.19,0.21,0.096,0.44,0.0,0.058,0.0,0.0,0.0,0.0,0.0,0.0,0.0,0.0,16.0,0.0,0.0,0.0,0.0,0.0,0.0,0.0,0.0,0.0,0.0,0.0,0.0,0.0,0.0,0.0,0.0,0.0,0.0,0.0,0.0,0.0,0.0,0.0,0.0,0.0,0.0,0.0,0.0,0.0,0.0,0.0,,5.6E-19,0.0,0.0,0.0,0.0,0.1,0.63,1.8,35.0,250.0,2.6,0.19,0.22,0.11,0.41,,20.0
N00014-003-007,N00014-003-007:100.0%,1.21,2.14,5.09,151.0,540.0,10.0,1.7,0.45,0.48,4.97,1.0,1.013,0.0,0.0,0.25,8.0,0.02,3.0,5.0,1.08,12.0,62.0,3000.0,1.077,11.725,15.0,61.0,111.58,39.0,0.3,30.0,6000.0,485.0,0.3,0.0,0.0,0.25,10.0,6000.0,0.3,0.0,0.0,6000.0,0.4,0.2,485.0,0.3,0.0,0.0,39.0,3000.0,15.0,,0.04999999999999995,485.0,0.3,0.0,0.0,1.2,2.05,5.3,152.0,500.0,9.4,1.73,0.48,0.38,4.98,,12.0,0.15,0.7,0.36,27.0,350.0,4.6,0.3,0.15,0.16,0.24,0.0,0.059,0.0,0.0,0.0,0.0,0.0,0.0,0.0,0.0,19.0,0.0,0.0,0.0,0.0,0.0,0.0,0.0,0.0,0.0,0.0,0.0,0.0,0.0,0.0,0.0,0.0,0.0,0.0,0.0,0.0,0.0,0.0,0.0,0.0,0.0,0.0,0.0,0.0,0.0,0.0,0.0,,5.6E-19,0.0,0.0,0.0,0.0,0.15,0.67,1.8,27.0,330.0,3.8,0.23,0.18,0.092,0.27,,25.0
N00014-003-008,N00014-003-008:100.0%,1.21,2.23,5.08,152.0,480.0,8.6,1.72,0.45,0.48,4.98,1.0,1.013,0.0,0.0,0.25,8.0,0.02,3.0,5.0,1.08,12.0,61.0,3000.0,1.079,11.941,15.0,61.0,111.58,37.0,0.3,30.0,6000.0,485.0,0.3,0.0,0.0,0.25,10.0,6000.0,0.3,0.0,0.0,6000.0,0.4,0.2,485.0,0.3,0.0,0.0,37.0,3000.0,15.0,,0.04999999999999995,485.0,0.3,0.0,0.0,1.22,2.21,5.3,154.0,480.0,9.5,1.76,0.48,0.381,5.0,,12.0,0.16,0.71,0.25,30.0,290.0,4.1,0.3,0.16,0.17,0.24,0.0,0.059,0.0,0.0,0.0,0.0,0.0,0.0,0.0,0.0,19.0,0.0,0.0,0.0,0.0,0.0,0.0,0.0,0.0,0.0,0.0,0.0,0.0,0.0,0.0,0.0,0.0,0.0,0.0,0.0,0.0,0.0,0.0,0.0,0.0,0.0,0.0,0.0,0.0,0.0,0.0,0.0,,5.6E-19,0.0,0.0,0.0,0.0,0.14,0.69,1.8,27.0,300.0,3.8,0.23,0.19,0.09,0.26,,25.0
N00014-003-013,N00014-003-013:100.0%,1.18,3.0,6.98,456.0,970.0,32.2,4.09,1.25,0.867,7.36,1.0,1.014,0.0,0.0,0.25,8.0,0.02,3.0,5.0,1.08,30.0,57.0,3000.0,1.077,69.001,3.5,57.0,111.58,35.0,0.3,30.0,6000.0,485.0,0.3,0.0,0.0,0.25,10.0,6000.0,0.3,0.0,0.0,6000.0,0.4,0.2,485.0,0.3,0.0,0.0,35.0,3000.0,3.5,,0.04999999999999995,485.0,0.3,0.0,0.0,1.18,2.991,7.46,442.0,890.0,33.4,3.96,1.27,0.87,7.34,,31.0,0.26,0.077,0.32,54.0,550.0,5.9,0.55,0.16,0.093,0.48,0.0,0.059,0.0,0.0,0.0,0.0,0.0,0.0,0.0,0.0,13.0,0.0,0.0,0.0,0.0,0.0,0.0,0.0,0.0,0.0,0.0,0.0,0.0,0.0,0.0,0.0,0.0,0.0,0.0,0.0,0.0,0.0,0.0,0.0,0.0,0.0,0.0,0.0,0.0,0.0,0.0,0.0,,5.6E-19,0.0,0.0,0.0,0.0,0.21,0.048,0.33,56.0,550.0,7.5,0.54,0.17,0.11,0.38,,14.0
N00014-003-014,N00014-003-014:100.0%,1.18,3.07,8.0,350.0,960.0,120.0,5.0,1.34,0.89,6.89,1.0,1.312,0.0,0.0,0.25,8.0,0.02,3.0,5.0,1.08,27.0,55.0,3000.0,1.077,23.752,5.8,56.0,111.58,35.0,0.3,30.0,6000.0,485.0,0.3,0.0,0.0,0.25,10.0,6000.0,0.3,0.0,0.0,6000.0,0.4,0.2,485.0,0.3,0.0,0.0,35.0,3000.0,5.8,,0.04999999999999995,485.0,0.3,0.0,0.0,1.17,3.1,8.0,360.0,890.0,130.0,7.3,1.34,0.9,6.89,,27.0,0.24,0.24,41.0,100.0,540.0,340.0,3.8,0.3,0.34,0.73,0.0,0.097,0.0,0.0,0.0,0.0,0.0,0.0,0.0,0.0,12.0,0.0,0.0,0.0,0.0,0.0,0.0,0.0,0.0,0.0,0.0,0.0,0.0,0.0,0.0,0.0,0.0,0.0,0.0,0.0,0.0,0.0,0.0,0.0,0.0,0.0,0.0,0.0,0.0,0.0,0.0,0.0,,5.6E-19,0.0,0.0,0.0,0.0,0.19,0.23,41.0,80.0,560.0,110.0,5.6,0.25,0.14,0.68,,14.0
N00014-003-015,N00014-003-015:100.0%,1.18,3.09,5.58,300.0,850.0,27.5,2.06,1.33,0.88,6.48,1.0,1.043,0.0,0.0,0.25,8.0,0.02,3.0,5.0,1.08,18.0,54.0,3000.0,1.077,18.301,8.1,54.0,111.58,35.0,0.3,30.0,6000.0,485.0,0.3,0.0,0.0,0.25,10.0,6000.0,0.3,0.0,0.0,6000.0,0.4,0.2,485.0,0.3,0.0,0.0,35.0,3000.0,8.1,,0.04999999999999995,485.0,0.3,0.0,0.0,1.18,3.08,6.0,302.0,840.0,25.2,2.5,1.29,0.88,6.35,,18.0,0.21,0.46,0.63,110.0,510.0,9.9,0.4,0.24,0.34,0.75,0.0,0.064,0.0,0.0,0.0,0.0,0.0,0.0,0.0,0.0,17.0,0.0,0.0,0.0,0.0,0.0,0.0,0.0,0.0,0.0,0.0,0.0,0.0,0.0,0.0,0.0,0.0,0.0,0.0,0.0,0.0,0.0,0.0,0.0,0.0,0.0,0.0,0.0,0.0,0.0,0.0,0.0,,5.6E-19,0.0,0.0,0.0,0.0,0.18,0.5,2.7,89.0,560.0,7.5,1.4,0.25,0.15,0.77,,22.0
N00014-003-016,N00014-003-016:100.0%,1.18,2.93,5.45,255.0,710.0,26.0,1.83,1.3,0.88,5.92,1.0,1.023,0.0,0.0,0.25,8.0,0.02,3.0,5.0,1.09,16.0,52.0,3000.0,1.093,15.258,10.4,52.0,111.58,35.0,0.3,30.0,6000.0,485.0,0.3,0.0,0.0,0.25,10.0,6000.0,0.3,0.0,0.0,6000.0,0.4,0.2,485.0,0.3,0.0,0.0,35.0,3000.0,10.4,,0.04999999999999995,485.0,0.3,0.0,0.0,1.2,2.89,5.7,254.0,700.0,23.6,2.2,1.23,0.84,5.89,,15.0,0.2,0.57,0.57,89.0,430.0,12.0,0.32,0.24,0.34,0.7,0.0,0.06,0.0,0.0,0.0,0.0,0.0,0.0,0.0,0.0,18.0,0.0,0.0,0.0,0.0,0.0,0.0,0.0,0.0,0.0,0.0,0.0,0.0,0.0,0.0,0.0,0.0,0.0,0.0,0.0,0.0,0.0,0.0,0.0,0.0,0.0,0.0,0.0,0.0,0.0,0.0,0.0,,5.6E-19,0.0,0.0,0.0,0.0,0.16,0.53,1.9,83.0,450.0,7.2,1.4,0.29,0.17,0.82,,23.0
N00014-003-017,N00014-003-017:100.0%,1.19,2.83,5.28,207.0,580.0,19.0,1.75,1.06,0.78,5.53,1.0,1.021,0.0,0.0,0.25,8.0,0.02,3.0,5.0,1.09,14.0,51.0,3000.0,1.092,13.034,12.7,51.0,111.58,35.0,0.3,30.0,6000.0,485.0,0.3,0.0,0.0,0.25,10.0,6000.0,0.3,0.0,0.0,6000.0,0.4,0.2,485.0,0.3,0.0,0.0,35.0,3000.0,12.7,,0.04999999999999995,485.0,0.3,0.0,0.0,1.2,2.85,5.5,205.0,540.0,18.4,1.77,1.03,0.69,5.44,,13.0,0.18,0.67,0.42,81.0,340.0,16.0,0.31,0.29,0.14,0.61,0.0,0.06,0.0,0.0,0.0,0.0,0.0,0.0,0.0,0.0,18.0,0.0,0.0,0.0,0.0,0.0,0.0,0.0,0.0,0.0,0.0,0.0,0.0,0.0,0.0,0.0,0.0,0.0,0.0,0.0,0.0,0.0,0.0,0.0,0.0,0.0,0.0,0.0,0.0,0.0,0.0,0.0,,5.6E-19,0.0,0.0,0.0,0.0,0.15,0.65,1.9,63.0,340.0,7.6,0.24,0.31,0.21,0.64,,24.0
N00014-003-018,N00014-003-018:100.0%,1.2,2.34,5.08,153.0,410.0,7.3,1.74,0.45,0.48,4.99,1.0,1.013,0.0,0.0,0.25,8.0,0.02,3.0,5.0,1.09,12.0,50.0,3000.0,1.086,11.95,15.0,50.0,111.58,35.0,0.3,30.0,6000.0,485.0,0.3,0.0,0.0,0.25,10.0,6000.0,0.3,0.0,0.0,6000.0,0.4,0.2,485.0,0.3,0.0,0.0,35.0,3000.0,15.0,,0.04999999999999995,485.0,0.3,0.0,0.0,1.21,2.31,5.3,155.0,430.0,9.4,1.76,0.49,0.382,5.03,,12.0,0.16,0.72,0.26,32.0,230.0,3.8,0.29,0.15,0.17,0.23,0.0,0.059,0.0,0.0,0.0,0.0,0.0,0.0,0.0,0.0,19.0,0.0,0.0,0.0,0.0,0.0,0.0,0.0,0.0,0.0,0.0,0.0,0.0,0.0,0.0,0.0,0.0,0.0,0.0,0.0,0.0,0.0,0.0,0.0,0.0,0.0,0.0,0.0,0.0,0.0,0.0,0.0,,5.6E-19,0.0,0.0,0.0,0.0,0.16,0.67,1.8,28.0,270.0,2.4,0.22,0.18,0.088,0.31,,25.0
N00014-003-019,N00014-003-019:100.0%,1.33,2.9,8.9,306.0,890.0,29.3,1.93,1.89,1.34,8.68,1.0,1.01,0.0,0.0,0.25,8.0,0.02,3.0,5.0,1.09,15.0,46.0,6000.0,1.093,44.701,10.0,46.0,111.58,50.8,0.3,30.0,6000.0,485.0,0.3,0.0,0.0,0.25,10.0,6000.0,0.3,0.0,0.0,6000.0,0.4,0.2,485.0,0.3,0.0,0.0,50.8,6000.0,10.0,,0.04999999999999995,485.0,0.3,0.0,0.0,1.32,2.83,8.7,301.0,890.0,25.2,2.3,1.87,1.36,8.74,,13.0,0.11,1.6,4.5,71.0,260.0,9.6,0.22,0.34,0.37,0.4,0.0,0.059,0.0,0.0,0.0,0.0,0.0,0.0,0.0,0.0,15.0,0.0,0.0,0.0,0.0,0.0,0.0,0.0,0.0,0.0,0.0,0.0,0.0,0.0,0.0,0.0,0.0,0.0,0.0,0.0,0.0,0.0,0.0,0.0,0.0,0.0,0.0,0.0,0.0,0.0,0.0,0.0,,5.6E-19,0.0,0.0,0.0,0.0,0.11,0.48,2.9,62.0,280.0,7.0,1.4,0.41,0.21,0.68,,16.0
N00014-003-020,N00014-003-020:100.0%,1.284,2.3,8.4,217.0,570.0,11.9,1.77,0.63,0.843,8.12,1.0,1.0,0.0,0.0,0.25,8.0,0.02,3.0,5.0,1.09,12.0,45.0,6000.0,1.089,11.81,15.0,45.0,111.58,52.2,0.3,30.0,6000.0,485.0,0.3,0.0,0.0,0.25,10.0,6000.0,0.3,0.0,0.0,6000.0,0.4,0.2,485.0,0.3,0.0,0.0,52.2,6000.0,15.0,,0.04999999999999995,485.0,0.3,0.0,0.0,1.278,2.72,8.4,219.0,590.0,11.6,1.91,0.62,0.62,8.02,,11.0,0.097,1.1,2.8,40.0,190.0,2.6,0.17,0.23,0.091,0.54,0.0,0.058,0.0,0.0,0.0,0.0,0.0,0.0,0.0,0.0,16.0,0.0,0.0,0.0,0.0,0.0,0.0,0.0,0.0,0.0,0.0,0.0,0.0,0.0,0.0,0.0,0.0,0.0,0.0,0.0,0.0,0.0,0.0,0.0,0.0,0.0,0.0,0.0,0.0,0.0,0.0,0.0,,5.6E-19,0.0,0.0,0.0,0.0,0.092,0.59,1.8,34.0,230.0,2.5,0.19,0.22,0.12,0.43,,19.0
N00014-003-021,N00014-003-021:100.0%,1.37,2.9,12.5,455.0,1320.0,37.1,5.0,1.83,1.35,10.9,1.0,1.0,0.0,0.0,0.25,8.0,0.02,3.0,5.0,1.09,24.1,43.0,6000.0,1.086,38.855,3.5,43.0,111.58,50.7,0.3,30.0,6000.0,485.0,0.3,0.0,0.0,0.25,10.0,6000.0,0.3,0.0,0.0,6000.0,0.4,0.2,485.0,0.3,0.0,0.0,50.7,6000.0,3.5,,0.04999999999999995,485.0,0.3,0.0,0.0,1.35,3.05,12.3,458.0,1190.0,37.0,4.83,1.88,1.4,11.0,,26.0,0.12,1.6,2.7,53.0,200.0,5.3,0.66,0.33,0.2,1.0,0.0,0.058,0.0,0.0,0.0,0.0,0.0,0.0,0.0,0.0,8.0,0.0,0.0,0.0,0.0,0.0,0.0,0.0,0.0,0.0,0.0,0.0,0.0,0.0,0.0,0.0,0.0,0.0,0.0,0.0,0.0,0.0,0.0,0.0,0.0,0.0,0.0,0.0,0.0,0.0,0.0,0.0,,5.6E-19,0.0,0.0,0.0,0.0,0.11,0.27,1.5,50.0,170.0,3.8,0.77,0.35,0.22,1.1,,9.5
N00014-003-022,N00014-003-022:100.0%,1.36,2.9,24.0,383.0,1340.0,130.0,5.1,1.94,1.37,10.5,1.0,1.306,0.0,0.0,0.25,8.0,0.02,3.0,5.0,1.09,23.7,42.0,6000.0,1.086,23.805,5.8,42.0,111.58,50.7,0.3,30.0,6000.0,485.0,0.3,0.0,0.0,0.25,10.0,6000.0,0.3,0.0,0.0,6000.0,0.4,0.2,485.0,0.3,0.0,0.0,50.7,6000.0,5.8,,0.04999999999999995,485.0,0.3,0.0,0.0,1.33,3.06,24.0,386.0,1210.0,130.0,7.5,2.0,1.42,10.3,,24.0,0.11,1.6,44.0,69.0,210.0,340.0,3.8,0.37,0.37,1.0,0.0,0.097,0.0,0.0,0.0,0.0,0.0,0.0,0.0,0.0,8.5,0.0,0.0,0.0,0.0,0.0,0.0,0.0,0.0,0.0,0.0,0.0,0.0,0.0,0.0,0.0,0.0,0.0,0.0,0.0,0.0,0.0,0.0,0.0,0.0,0.0,0.0,0.0,0.0,0.0,0.0,0.0,,5.6E-19,0.0,0.0,0.0,0.0,0.1,0.29,44.0,51.0,190.0,110.0,5.6,0.28,0.17,1.1,,10.0
N00014-003-023,N00014-003-023:100.0%,1.34,3.0,20.0,334.0,1110.0,29.4,2.14,1.9,1.34,9.7,1.0,1.03,0.0,0.0,0.25,8.0,0.02,3.0,5.0,1.09,16.0,41.0,6000.0,1.085,18.076,8.1,41.0,111.58,50.7,0.3,30.0,6000.0,485.0,0.3,0.0,0.0,0.25,10.0,6000.0,0.3,0.0,0.0,6000.0,0.4,0.2,485.0,0.3,0.0,0.0,50.7,6000.0,8.1,,0.04999999999999995,485.0,0.3,0.0,0.0,1.326,2.97,20.0,336.0,1060.0,26.0,2.6,1.94,1.39,9.8,,16.0,0.11,1.6,16.0,72.0,280.0,8.8,0.34,0.34,0.37,1.1,0.0,0.064,0.0,0.0,0.0,0.0,0.0,0.0,0.0,0.0,14.0,0.0,0.0,0.0,0.0,0.0,0.0,0.0,0.0,0.0,0.0,0.0,0.0,0.0,0.0,0.0,0.0,0.0,0.0,0.0,0.0,0.0,0.0,0.0,0.0,0.0,0.0,0.0,0.0,0.0,0.0,0.0,,5.6E-19,0.0,0.0,0.0,0.0,0.096,0.51,16.0,55.0,250.0,7.0,1.4,0.34,0.19,1.2,,16.0
N00014-003-024,N00014-003-024:100.0%,1.328,2.9,8.9,294.0,870.0,28.0,1.88,1.85,1.34,8.49,1.0,1.01,0.0,0.0,0.25,8.0,0.02,3.0,5.0,1.08,15.0,40.0,6000.0,1.081,17.588,10.4,40.0,111.58,50.7,0.3,30.0,6000.0,485.0,0.3,0.0,0.0,0.25,10.0,6000.0,0.3,0.0,0.0,6000.0,0.4,0.2,485.0,0.3,0.0,0.0,50.7,6000.0,10.4,,0.04999999999999995,485.0,0.3,0.0,0.0,1.314,2.83,8.7,293.0,860.0,24.7,2.3,1.84,1.33,8.6,,13.0,0.1,1.7,4.5,71.0,270.0,11.0,0.19,0.36,0.37,0.48,0.0,0.059,0.0,0.0,0.0,0.0,0.0,0.0,0.0,0.0,15.0,0.0,0.0,0.0,0.0,0.0,0.0,0.0,0.0,0.0,0.0,0.0,0.0,0.0,0.0,0.0,0.0,0.0,0.0,0.0,0.0,0.0,0.0,0.0,0.0,0.0,0.0,0.0,0.0,0.0,0.0,0.0,,5.6E-19,0.0,0.0,0.0,0.0,0.099,0.5,2.9,62.0,270.0,6.7,1.4,0.43,0.23,0.68,,16.0
