Repository: csm-adapt/quality-made

===========

QualityMade
===========

Welcome to the Quality Made GitHub repo! This is meant to provide a place for
the participants in the Navy Quality Made team to share their code.

Description
===========

First, a quick tour of the structure of this repository, in what is (perhaps
a vain) hope to maintain some order and make sure others can find and reuse
your work.

Best Practices
--------------

**Please document your work using the native mechanism for your programming
language of choice.** For example, Python docstrings on all functions, classes,
and modules; or Matlab help text (comment lines) after function, class
definitions, class properties, etc.

**Code goes in src/, data in data/.** :literal:`src` is
divided by language to make it easier for people familiar with one language or
another. If your language isn't there, e.g. ruby or scala, please add it!
Within each language folder is a folder for common tasks:

* classification

* clustering

* regression

* scripts

* visualization

:literal:`scripts` is a place to put more fully developed scripts or jupyter
notebooks. While there is no `scratch` or `misc`, since that too often becomes
the catch-all, there may be very legitimate reasons for such folders. However,
please help your fellow developers by putting your functions/modules in the
most appropriate folder. If there is another classification that better
describes your code--please add it.

Closing Remarks
===============

Thank you all for contributing! If you add something to this repo, please add
your name to the :literal:`AUTHORS.rst`. Not only do you get credit for your
hard work, but we also know who to contact with questions, comments, praise
and adulation.

Note
====

This project has been set up using PyScaffold 3.0.3. For details and usage
information on PyScaffold see http://pyscaffold.org/.

File: src/python/scripts/data/NewSingleBeads.csv
Parent Sample Name,Summary: Ending O2 ppm,Summary: Laser Power (W),Summary: Measured Pre-Time,Summary: Measured Weld Time,Summary: Robot Travel Speed (mm/s),Summary: Starting O2 ppm,Summary: Total Length,Summary: Wire Feed Speed (mm/s),Summary: Wire Power (kW),Pre-Weld Data: PreTime Recorded (s),Weld Ignition Stage Data: Laser Pre-Time (s),Weld Ignition Stage Data: Wire Power (kW),Weld Fill Stage Data: Fill Time (s),Weld Fill Stage Data: Heat Wirefeed Speed (mm/s),Weld End Stage Data: Heat Wirefeed Speed (mm/s),Post-Weld Data: Laser Off Delay (s),Power / Velocity,Bead width (mm),Fusion zone area (mm^2),Fusion zone width (mm),Fusion zone depth (mm),Fusion zone depth at 50% fusion zone width (mm),Fusion zone depth at 75% fusion zone width (mm),Beta grain length // build (microns),Beta grain length perp. build (microns),Alpha lath thickness (microns),Hardness (HV),"Bead quality (1-intermittent, 2-variable, 3-rippled, 4-smooth)"
N00014-001-008,42,6000,2.077,19.106,15,41,195.7,40,0.3,2.08,0.4,0.3,0.25,59.25,59.25,0.25,420,7.18,6.326,7.403,1.272,0.585,0.4015,145.9584,511.2955,NA,NA,1
N00014-001-010,35,6000,2.079,13.263,15,35,105.9,45,0.3,2.08,0.4,0.3,0.25,59.25,59.25,0.25,420,9.066,18.159,9.32,2.725,0.8705,0.547,234.4912,338.658,1.382222222,NA,1
N00014-001-011,35,6000,2.077,11.408,15,35,105.9,50,0.3,2.08,0.4,0.3,0.25,59.25,59.25,0.25,420,7.447,10.737,7.596,2.209,0.477,0.6465,275.6843529,324.2214,1.275,370,1
N00014-001-012,34,6000,2.081,13.501,15,34,105.9,55,0.3,2.08,0.4,0.3,0.25,59.25,59.25,0.25,420,7.34,12.277,7.565,2.491,0.737,0.5295,294.074381,854.164,1.203888889,NA,4
N00014-001-013,33,6000,2.077,13.683,15,33,105.9,70,0.3,2.08,0.4,0.3,0.25,59.25,59.25,0.25,420,7.2,12.192,7.417,2.496,0.534,0.391,258.0326923,786.4925,1.338666667,NA,4
N00014-001-014,33,6000,2.073,14.211,15,33,105.9,62.5,0.3,2.07,0.4,0.3,0.25,59.25,59.25,0.25,420,8.5,12.439,7.703,2.516,0.7335,0.5025,174.8103333,559.4173333,1.341777778,NA,3
N00014-001-015,32,6000,2.081,13.436,15,32,105.9,59,0.3,2.08,0.4,0.3,0.25,59.25,59.25,0.25,420,7.5,12.154,7.59,2.496,0.657,0.4995,181.5195714,430.0895,1.396777778,NA,3
N00014-001-016,32,6000,2.077,37.582,3.5,32,105.9,70,0.3,2.08,0.4,0.3,0.25,59.25,59.25,0.25,1800,10.3,55.631,10.445,7,1.015,0.8205,491.7687895,1544.797,1.517444444,NA,3
N00014-001-017,31,6000,2.074,62.531,3.5,31,105.9,85,0.3,2.07,0.4,0.3,0.25,59.25,59.25,0.25,1800,10.67,53.827,10.759,6.56,1.2775,0.9735,602.5484444,1135.1565,1.392333333,NA,4
N00014-001-018,31,6000,2.085,42.961,3.5,31,105.9,80,0.3,2.08,0.4,0.3,0.25,59.25,59.25,0.25,1800,10.309,58.543,10.529,7.115,1.2005,0.844,584.2248125,1100.196,1.562111111,NA,4
N00014-001-019,31,6000,2.077,46.437,3.5,31,105.9,75,0.3,2.08,0.4,0.3,0.25,59.25,59.25,0.25,1800,10.23,55.536,10.399,6.958,1.2725,0.923,550.7982353,943.8943333,1.515555556,NA,3
N00014-001-020,37,6000,24.168,57.732,3.5,36,105.9,72,0.3,24.17,0.4,0.3,0.25,59.25,59.25,0.25,1800,10.74,53.54,10.908,6.486,1.175,0.9025,573.8819375,1258.984,1.501333333,NA,3
N00014-001-029,126,6000,1.343,74.908,3,82,113.55,55,0.3,1.34,0.4,0.3,0.25,10,10,0.25,2100,8.44,44.479,8.55,6.474,1.1335,0.856,575.8752,1025.526,1.518444444,349,4
N00014-001-030,75,6000,3.057,63.074,2,79,113.55,55,0.3,3.06,0.4,0.3,0.25,10,10,0.25,3150,10.143,64.915,9.275,7.912,1.276,0.939,650.096,1240.5434,NA,340,4
N00014-001-009,35,6000,2.074,57.251,15,35,192.38,40,0.3,2.07,0.4,0.3,0.25,59.25,59.25,0.25,420,8.99,14.906,8.967,2.391,0.6545,0.4485,147.3874286,426.33,1.115888889,NA,1
N00014-001-021,35,3000,1.332,38.902,3.5,35,110.59,35,0.3,1.33,0.4,0.3,0.25,59.25,59.25,0.25,942.8571429,7.18,26.727,7.134,4.852,1.0615,0.7485,445.8507857,572.4503333,1.03,NA,3
N00014-001-022,33,3000,1.336,39.527,3.5,33,110.59,45,0.3,1.34,0.4,0.3,0.25,59.25,59.25,0.25,942.8571429,6.64,30.663,6.736,5.468,0.9465,0.7225,435.1333333,2372.093,1.447666667,NA,3
N00014-001-023,29,3000,11.076,36.843,3.5,29,110.59,50,0.3,11.08,0.4,0.3,0.25,59.25,59.25,0.25,942.8571429,6.735,33.358,6.593,5.822,0.867,0.65,412.8147692,1630.295333,1.338333333,NA,3
N00014-001-027,29,3000,1.343,12.876,15,29,110.59,30,0.3,1.34,0.4,0.3,0.25,10,10,0.25,220,4.69,5.486,4.711,1.705,0.3545,0.2555,103.8869333,409.0363333,1.084888889,NA,3
N00014-001-028,29,3000,1.343,14.223,15,28,110.59,35,0.3,1.34,0.4,0.3,0.25,10,10,0.25,220,5.029,5.445,4.996,1.67,0.3095,0.2135,147.0784,338.35725,1.258,NA,3
N00014-001-001,79,3000,2.077,62.538,3.5,80,195.7,15,0,2.08,0.4,0.3,0.25,59.25,59.25,0.25,857.1428571,7.163,15.019,7.198,2.865,1.028,0.7425,292.0102222,825.5915,1.214555556,365,2
N00014-001-002,74,6000,2.073,19.521,15,75,195.7,90,0.6,2.07,0.4,0.3,0.25,59.25,59.25,0.25,440,7.407,16.045,7.353,3.088,0.6775,0.5605,205.3455556,857.1715,1.290888889,371,4
N00014-001-003,56,6000,2.077,60.389,3.5,58,195.7,35,0.3,2.08,0.4,0.3,0.25,59.25,59.25,0.25,1800,NA,37.659,11.813,4.247,2.1235,1.914,431.241913,1087.894,1.407333333,NA,3
N00014-001-004,50,6000,4.811,68.275,3.5,52,195.7,45,0.3,4.81,0.4,0.3,0.25,59.25,59.25,0.25,1800,NA,45.069,13.248,4.71,1.9885,1.5345,406.3414348,1166.432333,NA,NA,3
N00014-001-005,65,6000,2.08,60.607,3.5,68,195.7,55,0.3,2.08,0.4,0.3,0.25,59.25,59.25,0.25,1800,11.452,48.42,11.564,5.905,1.6075,1.1405,460.8390625,1296.089333,1.273666667,NA,4
N00014-001-007,49,6000,2.078,19.544,15,50,195.7,30,0.3,2.08,0.4,0.3,0.25,59.25,59.25,0.25,420,8.772,12.452,8.882,2.104,0.7175,0.48,204.6031579,280.9116,1.243111111,NA,1
N00014-001-075,79,6000,1.345,186.918,6.67,49,103.32,59,0,1.34,0.2,0.1,0.15,10,30,0.1,899.5502249,11.9,37.692,11.925,4.18,1.4455,1.043,376.8,927,NA,358,2
N00014-001-076,58,6000,107.46,19.729,6.58,61,103.32,59.25,0.3,107.46,0.2,0.1,0.15,10,30,0.1,957.4468085,7.81,25.642,7.966,4.531,1.0875,0.7985,337.9444444,1424.4,NA,363,4
N00014-001-077,50,3000,17.007,35.091,3.5,52,103.32,59.25,0.9,17.01,0.2,0.1,0.15,10,30,0.1,1114.285714,6.13,38.461,5.858,7.76,0.808,0.802,514.9090909,1131.272727,NA,358,3
N00014-001-078,48,3000,1.339,33.555,3.5,49,103.32,65,0.9,1.34,0.2,0.1,0.15,10,30,0.1,1114.285714,6.89,43.613,6.742,7.597,1.2775,0.9675,635.5238095,1077.272727,NA,350,3
N00014-001-079,46,3000,11.712,34.212,3.5,48,103.32,70,0.9,11.71,0.2,0.1,0.15,10,30,0.1,1114.285714,6.94,47.582,6.869,8.245,1.435,1.0255,618.6363636,1086.166667,NA,NA,3
N00014-001-080,43,3000,18.051,33.531,3.5,45,103.32,75,0.9,18.05,0.2,0.1,0.15,10,30,0.1,1114.285714,7.64,53.941,6.979,8.816,2.041,1.42,737.2,778.9333333,NA,NA,4
N00014-001-081,42,3000,17.648,34.216,3.5,43,103.32,80,0.9,17.65,0.2,0.1,0.15,10,30,0.1,1114.285714,7.93,54.11,6.98,8.554,1.585,1.1175,449.5428571,728,NA,NA,4
N00014-001-082,41,3000,16.714,34.271,3.5,42,103.32,85,0.9,16.71,0.2,0.1,0.15,10,30,0.1,1114.285714,8.27,52.02,5.996,8.255,1.166,0.835,695.4782609,1170.4,NA,345,4
N00014-001-083,40,3000,7.67,72.252,3.5,41,103.32,90,0.9,7.67,0.2,0.1,0.15,10,30,0.1,1114.285714,7.96,48.675,6.03,7.97,0.786,0.5565,1050,1199.166667,NA,NA,3
N00014-001-084,42,3000,8.975,10.908,15,42,103.32,55,0.9,8.98,0.2,0.1,0.15,10,30,0.1,260,5.59,26.809,5.111,2.722,0.578,0.426,232.6875,2045,NA,NA,3
N00014-001-085,42,3000,8.076,10.876,15,42,103.32,50,0.9,8.08,0.2,0.1,0.15,10,30,0.1,260,4.97,29.347,5.325,2.364,0.5855,0.412,193.55,1114,NA,374,3
N00014-001-086,41,3000,7.699,10.89,15,41,103.32,45,0.9,7.7,0.2,0.1,0.15,10,30,0.1,260,5.08,8.115,5.061,2.306,1.153,0.5765,181.8421053,330.8,NA,NA,3
N00014-001-087,112,6000,10.727,94.183,3.5,74,115.36,90,0.9,10.73,0.2,0.1,0.15,10,30,0.1,1971.428571,10.86,71.785,11.322,8.502,2.2585,1.5605,545.5333333,1057.384615,NA,NA,3
N00014-001-088,56,6000,9.576,37.705,3.5,58,115.36,95,0.9,9.58,0.2,0.1,0.15,10,30,0.1,1971.428571,11.08,76.633,10.014,9.601,2.4195,1.7225,514.3529412,787.1111111,NA,NA,3
N00014-001-089,52,6000,3.743,63.221,3.5,53,115.36,100,0.9,3.74,0.2,0.1,0.15,10,30,0.1,1971.428571,12.04,62.301,10.463,7.359,2.5015,1.837,444.15,505.8333333,NA,350,2
N00014-001-090,48,6000,8.434,36.981,3.5,49,115.36,100,0.9,8.43,0.2,0.1,0.15,10,30,0.1,1971.428571,10.34,82.188,10.477,9.923,2.686,1.8925,502.5555556,626.25,NA,NA,4
N00014-001-091,45,6000,6.565,36.979,3.5,46,115.36,110,0.9,6.57,0.2,0.1,0.15,10,30,0.1,1971.428571,10.61,85.563,10.041,10.14,2.5735,1.767,505,547.75,NA,NA,4
N00014-001-092,43,6000,6.253,37.275,3.5,44,115.36,120,0.9,6.25,0.2,0.1,0.15,10,30,0.1,1971.428571,10.75,89.325,9.928,10.473,2.4055,1.687,685.7931034,658.3076923,NA,NA,4
N00014-001-093,41,6000,6.725,37.356,3.5,43,115.36,130,0.9,6.72,0.2,0.1,0.15,10,30,0.1,1971.428571,11.27,92.056,9.629,10.471,2.1655,1.513,633.5882353,703.68,NA,NA,4
N00014-001-094,50,6000,8.326,11.689,15,48,115.36,50,0.9,8.33,0.2,0.1,0.15,10,30,0.1,460,8.05,11.952,7.736,2.455,0.851,0.552,185.0909091,493,NA,NA,2
N00014-001-095,50,6000,1.333,18.265,15,49,115.36,60,0.9,1.33,0.2,0.1,0.15,10,30,0.1,460,9.95,16.092,8.042,2.815,1.159,0.847,206.2592593,330,NA,379,1
N00014-001-096,47,6000,7.931,13.07,15,48,115.36,70,0.9,7.93,0.2,0.1,0.15,10,30,0.1,460,6.78,14.951,7.428,3.182,0.8,0.539,223.3513514,580.25,NA,NA,3
N00014-001-097,44,6000,5.017,13.187,15,45,115.36,80,0.9,5.02,0.2,0.1,0.15,10,30,0.1,460,6.99,17.018,7.38,3.376,0.9745,0.663,213.6818182,557.5555556,NA,NA,3
N00014-001-098,42,6000,5.558,13.172,15,43,115.36,90,0.9,5.56,0.2,0.1,0.15,10,30,0.1,460,7.08,19.21,7.245,3.912,1.0675,0.7685,232.3333333,524,NA,NA,3
N00014-001-099,41,6000,5.859,13.154,15,41,115.36,100,0.9,5.86,0.2,0.1,0.15,10,30,0.1,460,6.63,18.752,6.977,3.902,0.8265,0.59,245,555.4,NA,NA,4

File: src/python/scripts/data/NewStackedBeads.csv
Parent Sample Name,Summary: Ending O2 ppm,Summary: Laser Power (W),Summary: Robot Travel Speed (mm/s),Summary: Starting O2 ppm,Summary: Wire Feed Speed (mm/s),Summary: Wire Power (kW),Weld Ignition Stage Data: Laser Pre-Time (s),Weld Ignition Stage Data: Wire Power (kW),Weld Fill Stage Data: Fill Time (s),Weld Fill Stage Data: Heat Wirefeed Speed (mm/s),Weld Fill Stage Data: Wire Power (kW),Weld End Stage Data: Heat Wirefeed Speed (mm/s),"Bead quality (1-intermittent, 2-variable, 3-rippled, 4-smooth)",Bead width (mm),Stacked Bead Height (mm),Fusion zone area (mm^2),Fusion zone width (mm),Fusion zone depth (mm),Fusion zone depth at 50% fusion zone width (mm),Fusion zone depth at 75% fusion zone width (mm),"Microstructure type (1-basketweave, 2-colony, 4-GB alpha)",Beta grain length // build (microns),Beta grain length perp. build (microns),Heat Affected Zone Depth (mm),Height of Transient Region (mm),Number of Beads in Transient Region,Height of Characteristic Region (mm),Number of Layer Bands in Characteristic Region,Number of Beads in Characteristic Region,Total Number of Beads,Vertical Position of Each Band Above the Base Plate (mm),Spacing between Layer Bands,Area of Transient Region (mm^2),Area of Characteristic Region (mm^2)
N00014-002-004,28,3000,3.5,34,50,0.6,0.2,0.3,0.15,10,0.3,30,3,7.9,24.14,177.273,7.25,25.659,1.6265,1.239,"[1, 2, 4]",844.8,2160,2.293,11.827,3,11.989,5,4,6,"[0.237,3.520, 6.256, 8.926, 12.006]","[3.296, 2.74, 2.69, 3.064]",83.609,82.89
N00014-002-005,24,3000,15,30,30,0.3,0.2,0.3,0.15,10,0.3,30,3,5.06,4.37,18.094,5.431,0.828,0.7705,0.617,"[1, 2, 4]",181.321,340.4,1.331,3.677,2,0.578,2,2,4,"[-0.044, 0.578]",[0.622],10.515,3.842
N00014-002-009,21,6000,3.5,26,45,0.3,0.2,0.3,0.15,10,0.3,30,3,12.6,20.64,253.872,12.295,3.02,2.5225,1.8815,"[1, 2, 4]",609.425,3143.53,4.374,13.761,4,6.672,7,5,8,"[-1.396, 0.023, 1.472, 2.877, 4.261, 5.671, 6.681]","[1.417, 1.439, 1.412, 1.895, 1.410, 0.998",155.334,70.244
N00014-002-030,10,3000,2,25,16.98,0,0.5,0,0.15,16.98,0,16.98,3,9.31,29.63,267.73,8.402,2.391,2.2435,1.8815,"[1,2,4]",967.07,2138.57,3.528,12.535,5,17.421,13,11,15,"[-0.822, 0.307, 1.605, 3.032, 4.527, 6.102, 7.870, 9.361, 10.947, 12.572, 14.233, 15.808, 17.355]","[1.129, 1.298, 1.427, 1.495, 1.575, 1.768, 1.288, 1.586, 1.625, 1.661, 1.575, 1.547]",144.836,105.406
N00014-002-031,11,3000,3.5,11,18.46,0,0.5,0,0.15,18.46,0,18.46,3,7.34,22.88,163.905,7.835,1.888,1.649,1.341,"[1, 2, 4]",1106.29,1337.64,2.781,10.218,5,12.53,13,11,15,"[-0.929, -0.142, 0.78, 1.872, 2.997, 4.144, 5.393, 6.682, 8.043, 8.938, 10.169, 11.37, 12.54]","[0.787, 0.922, 1.092, 1.125, 1.147, 1.249, 1.289, 1.361, 0.895, 1.231, 1.201, 1.17]",67.428,84.557
N00014-002-032,13,3000,5,18,19.09,0,0.5,0,0.15,19.09,0,19.09,3,6.2,19.46,118.058,6.972,1.362,1.3025,1.037,"[1, 2, 4]",698.92,2980,2.25,9.783,4,9.584,12,10,13,"[-0.920, -0.151, 0.657, 1.586, 2.561, 3.558, 4.630, 5.669, 6.798, 7.656, 8.668, 9.577]","[0.769, 0.808, 0.929, 0.975, 0.997, 1.072, 1.039, 1.129, 0.858, 1.012, 0.909]",53.946,56.09
N00014-002-033,14,3000,7.5,18,19.44,0,0.5,0,0.15,19.44,0,19.44,4,5.92,16.03,81.482,6.527,1.175,1.0975,0.9005,"[1, 2, 4]",NA,NA,1.943,6.683,4,9.244,11,11,15,"[-0.245, 0.301, 1.065, 1.914, 2.755, 3.691, 4.583, 5.108, 6.035, 8.805, 9.243]","[0.546, 0.764, 0.849, 0.841, 0.936, 0.892, 0.525, 0.927, 2.77, 0.438]",28.883,46.159
N00014-002-034,17,6000,5,22,45.87,0.2,0.2,0,0.1,45.87,0.2,45.87,3,11.85,27.86,289.333,11.175,2.397,2.131,1.5965,"[1, 2, 4]",NA,NA,3.48,15.086,4,11.911,11,6,10,"[-1.276, -0.216, 0.964, 2.051, 3.161, 4.229, 8.267, 9.029, 9.916, 10.934, 11.896,]","[1.492, 1.18, 1.087, 1.11, 1.068, 4.038, 0.762, 0.887, 1.018, 0.962]",155.678,112.421
N00014-002-035,23,6000,5,29,55.05,0.2,0.2,0,0.1,55.05,0.2,55.05,4,11.96,31.98,NA,10.685,2.473,NA,NA,NA,NA,NA,NA,15.741,NA,15.905,13,NA,NA,"[-0.702, 0.729, 2.270, 3.698, 5.224, 6.611, 8.012, 9.472, 10.902, 11.965, 13.321, 14.573, 15.905]","[1.431, 1.541, 1.428, 1.526, 1.387, 1.401, 1.46, 1.43, 1.063, 1.356, 1.252, 1.332]",NA,NA
N00014-002-036,32,6000,10,-29,47.98,0.2,0.2,0,0.1,47.98,0.2,47.98,3,6.82,13.37,NA,8.955,1.75,NA,NA,NA,NA,NA,NA,8.22,4,3.543,6,5,8,"[-0.833, -0.168, 0.779, 1.717, 2.581, 3.543]","[0.665, 0.947, 0.938, 0.864, 0.962]",NA,NA
N00014-002-037,14,6000,10,22,47.01,0.15,0.2,0,0.1,47.01,0.15,47.01,3,7.61,21.21,NA,9.232,1.839,NA,NA,NA,NA,NA,NA,11.113,4,9.417,11,10,14,"[-0.999, -0.201, 0.733, 1.577, 2.514, 5.109, 5.782, 7.828, 8.213, 8.69, 9.417]","[0.798, 0.934, 0.844, 0.937, 2.595, 0.673, 2.046, 0.385, 0.477, 0.727]",NA,NA
N00014-002-038,24,6000,10,27,46.05,0.1,0.2,0,0.1,46.05,0.1,46.05,2,8.21,NA,NA,9.05,1.727,NA,NA,NA,NA,NA,NA,NA,NA,NA,NA,NA,NA,NA,NA,NA,NA
N00014-002-A04,58,6000,6.58,64,58.25,0.3,0.2,0.3,0.15,10,0.3,30,4,12.33,NA,214.267,10.955,1.775,1.5465,1.1165,"[1, 2, 4]",592.14,10614.25,2.489,12.669,3,7.447,9,4,6,"[-0.724, 0.370, 1.586, 2.760, 3.795, 4.442, 5.390, 6.808, 7.4]","[1.094, 1.174, 1.160, 1.028, 0.667, 0.959, 1.449, 0.592]",130.532,68.74
N00014-002-A05,14,3000,2,23,25.8,0.15,0.2,0.3,0.15,10,0.3,30,4,9.69,42.79,381.281,8.406,44.428,1.319,0.8775,"[1, 2, 4]",2132.33,2253.68,2.765,14.02,4,28.8,13,11,15,"[1.012, 2.863, 5.146, 7.345, 9.707, 12.346, 14.587, 17.129, 19.565, 21.816, 24.212, 26.649, 28.812]","[1.859, 2.280, 2.158, 2.409, 2.624, 2.246, 2.567, 2.426, 2.226, 2.406, 2.416, 2.159]",122.795,248.777
N00014-002-A06,13,3000,3.5,26,25.1,0.15,0.2,0.3,0.15,10,0.3,30,3,7.77,30.04,216.542,7.514,31.004,1.1345,0.807,"[1, 2, 4]",1072.648,2274.46,2.92,11.153,5,18.415,13,11,15,"[-0.20, 1.145, 2.595, 4.265, 5.906, 7.568, 9.173, 10.523, 12.146, 13.728, 15.288, 16.836, 18.415]","[1.339, 1.479, 1.633, 1.655, 1.688, 1.589, 1.383, 1.743, 1.712, 1.728, 1.739, 1.804]",79.956,127.847
N00014-002-A07,7,6000,5,18,60.1,0.3,0.2,0.3,0.15,10,0.3,30,4,11.74,33.76,363.097,10.427,36.727,1.637,1.016,"[1, 2, 4]",863.5714,4083.29,NA,16.64,5,18.068,13,9,14,"[-0.471, 1.233, 2.688, 4.149, 5.768, 7.428, 8.734, 10.11, 11.576, 13.518, 14.731, 16.422, 18.068]","[1.686, 1.481, 1.450, 1.630, 1.645, 1.324, 1.374, 1.465, 1.97, 1.247, 1.668, 1.686]",172.121,176.485

File: src/python/scripts/data/Python_StackedBeads.csv
"Parent Sample Name","Summary: Ending O2 ppm","Summary: Laser Power (W)","Summary: Robot Travel Speed (mm/s)","Summary: Starting O2 ppm","Summary: Wire Feed Speed (mm/s)","Summary: Wire Power (kW)","Weld Ignition Stage Data: Laser Pre-Time (s)","Weld Ignition Stage Data: Wire Power (kW)","Weld Fill Stage Data: Fill Time (s)","Weld Fill Stage Data: Heat Wirefeed Speed (mm/s)","Weld Fill Stage Data: Wire Power (kW)","Weld End Stage Data: Heat Wirefeed Speed (mm/s)","Bead quality (1-intermittent, 2-variable, 3-rippled, 4-smooth)","Bead width (mm)","Stacked Bead Height (mm)","Fusion zone area (mm^2)","Fusion zone width (mm)","Fusion zone depth (mm)","Fusion zone depth at 50% fusion zone width (mm)","Fusion zone depth at 75% fusion zone width (mm)","Beta grain length // build (microns)","Beta grain length perp. build (microns)","Heat Affected Zone Depth (mm)","Height of Transient Region (mm)","Number of Beads in Transient Region","Height of Characteristic Region (mm)","Number of Layer Bands in Characteristic Region","Number of Beads in Characteristic Region","Total Number of Beads","Area of Transient Region (mm^2)","Area of Characteristic Region (mm^2)","MeanSpacing","SDSpacing"
"N00014-002-004",28,3000,3.5,34,50,0.6,0.2,0.3,0.15,10,0.3,30,3,7.9,24.14,177.273,7.25,25.659,1.626,1.239,844.8,2160,2.293,11.827,3,11.989,5,4,6,83.609,82.89,2.947,0.285
"N00014-002-005",24,3000,15,30,30,0.3,0.2,0.3,0.15,10,0.3,30,3,5.06,4.37,18.094,5.431,0.828,0.77,0.617,181.321,340.4,1.331,3.677,2,0.578,2,2,4,10.515,3.842,0.622,NA
"N00014-002-009",21,6000,3.5,26,45,0.3,0.2,0.3,0.15,10,0.3,30,3,12.6,20.64,253.872,12.295,3.02,2.522,1.882,609.425,3143.53,4.374,13.761,4,6.672,7,5,8,155.334,70.244,1.429,0.284
"N00014-002-030",10,3000,2,25,16.98,0,0.5,0,0.15,16.98,0,16.98,3,9.31,29.63,267.73,8.402,2.391,2.244,1.882,967.07,2138.57,3.528,12.535,5,17.421,13,11,15,144.836,105.406,1.498,0.182
"N00014-002-031",11,3000,3.5,11,18.46,0,0.5,0,0.15,18.46,0,18.46,3,7.34,22.88,163.905,7.835,1.888,1.649,1.341,1106.29,1337.64,2.781,10.218,5,12.53,13,11,15,67.428,84.557,1.122,0.172
"N00014-002-032",13,3000,5,18,19.09,0,0.5,0,0.15,19.09,0,19.09,3,6.2,19.46,118.058,6.972,1.362,1.302,1.037,698.92,2980,2.25,9.783,4,9.584,12,10,13,53.946,56.09,0.954,0.112
"N00014-002-033",14,3000,7.5,18,19.44,0,0.5,0,0.15,19.44,0,19.44,4,5.92,16.03,81.482,6.527,1.175,1.097,0.9,NA,NA,1.943,6.683,4,9.244,11,11,15,28.883,46.159,0.949,0.665
"N00014-002-034",17,6000,5,22,45.87,0.2,0.2,0,0.1,45.87,0.2,45.87,3,11.85,27.86,289.333,11.175,2.397,2.131,1.596,NA,NA,3.48,15.086,4,11.911,11,6,10,155.678,112.421,1.36,0.96
"N00014-002-035",23,6000,5,29,55.05,0.2,0.2,0,0.1,55.05,0.2,55.05,4,11.96,31.98,NA,10.685,2.473,NA,NA,NA,NA,NA,15.741,NA,15.905,13,NA,NA,NA,NA,1.384,0.128
"N00014-002-036",32,6000,10,-29,47.98,0.2,0.2,0,0.1,47.98,0.2,47.98,3,6.82,13.37,NA,8.955,1.75,NA,NA,NA,NA,NA,8.22,4,3.543,6,5,8,NA,NA,0.875,0.123
"N00014-002-037",14,6000,10,22,47.01,0.15,0.2,0,0.1,47.01,0.15,47.01,3,7.61,21.21,NA,9.232,1.839,NA,NA,NA,NA,NA,11.113,4,9.417,11,10,14,NA,NA,1.042,0.709
"N00014-002-038",24,6000,10,27,46.05,0.1,0.2,0,0.1,46.05,0.1,46.05,2,8.21,NA,NA,9.05,1.727,NA,NA,NA,NA,NA,NA,NA,NA,NA,NA,NA,NA,NA,NA,NA
"N00014-002-A04",58,6000,6.58,64,58.25,0.3,0.2,0.3,0.15,10,0.3,30,4,12.33,NA,214.267,10.955,1.775,1.546,1.117,592.14,10614.25,2.489,12.669,3,7.447,9,4,6,130.532,68.74,1.015,0.279
"N00014-002-A05",14,3000,2,23,25.8,0.15,0.2,0.3,0.15,10,0.3,30,4,9.69,42.79,381.281,8.406,44.428,1.319,0.877,2132.33,2253.68,2.765,14.02,4,28.8,13,11,15,122.795,248.777,2.315,0.207
"N00014-002-A06",13,3000,3.5,26,25.1,0.15,0.2,0.3,0.15,10,0.3,30,3,7.77,30.04,216.542,7.514,31.004,1.135,0.807,1072.648,2274.46,2.92,11.153,5,18.415,13,11,15,79.956,127.847,1.624,0.149
"N00014-002-A07",7,6000,5,18,60.1,0.3,0.2,0.3,0.15,10,0.3,30,4,11.74,33.76,363.097,10.427,36.727,1.637,1.016,863.571,4083.29,NA,16.64,5,18.068,13,9,14,172.121,176.485,1.552,0.2
